Repository: erhel-czc/TP-MPI

File: analyses/DMA/PMMA120 1deg.csv
Temp(C);Modulus 0,1;Modulus 1;Modulus 10;Loss Modulus 0,1;Loss Modulus 1;Loss Modulus 10;Tan Delta 0,1;Tan Delta 1;Tan Delta 10
-21.875;2522987963.71591;2780731988.84544;2935178178.84182;137811186.637383;63572002.3731575;-84005234.1121992;0.0546222132722393;0.0228616071696836;-0.0286201480774658
-21.2;2690338029.78125;2808811674.15269;2943147119.06024;140276173.79274;109017661.128866;-76962577.5643565;0.0521407244145248;0.0388127342719594;-0.0261497555001366
-20.8416666666667;2635663369.20855;2860142016.61078;2885167742.50719;129073311.48595;86236546.1823697;-97696988.7474638;0.0489718501208704;0.0301511413354776;-0.0338618054361602
-20.6;2676543445.18876;2848354443.77058;2859029389.84521;144851595.418963;103928913.011452;-67723538.4315105;0.0541189031246034;0.0364873526322354;-0.0236875978512333
-20.5;2707858186.17269;2872142080.2441;2987940066.10964;89109894.0188254;85519183.8885595;-153219676.615609;0.0329078880400211;0.0297754015989667;-0.0512793674657285
-20.225;2652095512.24167;2831669718.55886;2888172345.00515;156201911.281377;48716462.4534089;-21243623.783326;0.0588975436821083;0.0172041471270889;-0.00735538646786957
-20.2916666666667;2658631589.68793;2891583515.5047;2959866567.19498;137412513.321892;77081171.2847041;-60708088.2849845;0.0516854286448999;0.0266570793723903;-0.0205104138672429
-20.1541666666667;2647891464.63743;2896704709.17789;2960132152.10291;140669530.052505;119710481.584627;-140202914.240232;0.053125111784658;0.0413264359343698;-0.0473637348050932
-20.2;2687990457.65218;2942635831.20219;3000826126.30631;100695997.518161;56931120.091207;-120756875.379377;0.0374614415878966;0.0193469811954095;-0.0402412103523023
-18.575;2689654085.58003;2931321200.95654;2969180263.2607;106246682.99574;53870820.9991012;-101613171.997233;0.039501987844964;0.0183776588459573;-0.0342226348647634
-17.7916666666667;2694003008.39086;2833080237.32174;2967762751.20519;95990487.136062;57159877.0138729;-117304141.482188;0.0356311729560382;0.0201758765109699;-0.0395261182635138
-16.9166666666667;2662612403.07255;2862521255.91194;2961897444.49238;151616897.905629;80188343.928748;-76213833.825238;0.0569429098019185;0.0280131872429369;-0.0257314222566879
-16.0166666666667;2606172092.35939;2835530248.72499;2898874870.86138;107229530.389534;71913004.7687819;-89293346.0144673;0.0411444550050638;0.0253613957393394;-0.030802759688601
-15.2583333333333;2579647617.93821;2773058202.1784;2886442258.45723;123689344.722154;37764048.4763033;-92835696.9375922;0.0479481553457338;0.0136181954084618;-0.0321626724614307
-14.4208333333333;2532979698.00789;2743821866.71915;2874319864.32343;104700778.746081;102846673.899626;-106986510.633217;0.0413350248438332;0.037482999587944;-0.0372215048022848
-13.5625;2526322678.58386;2749335252.65441;2784097434.32703;160862663.989247;44351223.4492267;-60107089.3563059;0.0636746308588812;0.0161316170541249;-0.0215894345561347
-12.7041666666667;2557435273.51148;2669327990.38516;2818237075.19748;118774999.092419;98405457.4388798;-99118360.6108162;0.0464430127802749;0.0368652551478624;-0.035170341588055
-11.8708333333333;2554353433.2514;2693453855.23688;2767315526.58913;40538477.8826034;80264590.0259837;-65966021.0238242;0.0158703479929175;0.0297998756763274;-0.0238375495638298
-10.9333333333333;2471369153.25504;2653703651.01682;2753129605.02005;29380774.9458413;132097624.908257;-67281815.3906973;0.0118884606563709;0.0497785895789986;-0.0244383029654745
-10.0625;2400626710.45025;2633565516.05907;2684251484.79598;130112052.73645;116106507.368306;-28583470.5621642;0.0541992023041544;0.0440871915508866;-0.0106485814477762
-9.22083333333333;2413704497.55131;2593342375.26152;2717124970.32625;145359671.161662;101627900.676677;-59698896.4304432;0.0602226458579036;0.0391879998746515;-0.0219713473183661
-8.38333333333334;2385810256.49556;2663061931.29264;2728843073.82213;119264781.284283;-674398.81219319;-37041270.7565533;0.0499892147582041;-0.000253241880809674;-0.013573983462769
-7.5125;2389878046.39123;2509982855.38029;2675013097.2547;166039164.217549;80184116.6503771;-40309302.8733969;0.0694759987725197;0.0319460814158543;-0.0150688244909027
-6.5375;2372718107.95055;2583831320.11252;2633331796.06044;128363405.425716;181145719.84263;-36767252.8962628;0.0540997284909631;0.0701074092695577;-0.013962256086099
-5.72083333333333;2348054045.52958;2608532387.09336;2673674773.3886;113783241.838655;84003918.2305692;-32987157.663976;0.0484585276285635;0.0322035174438349;-0.0123377599969529
-4.85416666666667;2341675390.69222;2516032119.34041;2684892824.84752;132292183.552073;66510153.3939042;-23946582.3025572;0.0564946721812565;0.0264345406732487;-0.0089190086400999
-3.99583333333333;2269683471.48406;2476878646.49024;2661179793.54242;225133920.24936;116339563.344763;-30919001.5402547;0.0991917697237994;0.0469702314683918;-0.0116185316058999
-3.06666666666667;2339410998.69764;2523271533.76038;2635862082.86203;124974578.496902;100508941.824878;-34572386.7983891;0.0534213862234878;0.039832788695195;-0.0131161592342685
-2.22916666666667;2292799452.42354;2463318851.74365;2608605116.00383;111107935.89771;121824387.915457;-49461689.536084;0.0484595090862686;0.0494553873239854;-0.0189609723727964
-1.39166666666667;2263375436.11811;2538000429.69445;2582176852.36943;140774413.315315;68490749.5768743;-35766421.2504746;0.0621966692175276;0.0269861063755296;-0.0138512670879436
-0.520833333333333;2324603465.77892;2456649539.22074;2576720637.87952;121782812.641744;98312015.7535438;-34710412.0215502;0.0523886393677633;0.0400187386047458;-0.0134707703704018
0.304166666666667;2235049894.27799;2440222595.79915;2602105359.35016;127200714.52788;80752584.7150666;-46615043.135325;0.056911800874571;0.0330923026670118;-0.0179143565297319
1.1375;2202407157.23067;2343030360.75447;2549098815.46341;146871494.823356;86548110.592911;-30507462.0161238;0.0666868041820362;0.0369385356854882;-0.011967940132826
2.0875;2220943251.78482;2363686106.10824;2532015390.50102;87204942.9388245;120408398.113581;-41613428.870366;0.0392648226688114;0.0509409425398834;-0.0164349036054365
2.8625;2201371533.235;2368066504.37264;2493663180.54394;109807871.383175;87422663.0356777;-46043006.8298328;0.0498815714318828;0.0369173175137824;-0.0184640039557345
3.78333333333333;2195325055.78144;2380986916.88351;2511443451.87829;158341067.347815;112294864.036129;5693942.69391906;0.0721264793707065;0.0471631587892605;0.00226719924339152
4.55416666666667;2181934959.80861;2362730693.7469;2500651598.96073;118151928.76724;153446029.632649;-31070331.5973231;0.054150069064205;0.0649443586773358;-0.012424894219665
5.5625;2162507780.43349;2316538560.06938;2515897913.55849;151417334.665154;115395371.834482;-15368789.9609651;0.0700193248020597;0.0498137064599631;-0.00610866994170978
6.30833333333333;2064140906.8861;2310327766.41875;2466873463.75371;138950115.18197;133703483.223747;15574080.7584136;0.0673161966406575;0.0578720842848204;0.00631328723878498
7.2875;2100825384.53278;2287588785.01005;2463140865.12448;124683100.131102;105043389.593374;8808706.57761916;0.0593495780511199;0.0459188252196788;0.00357620901928156
8.11666666666667;2071106316.94265;2307240581.08281;2459726275.85153;159823468.708148;106160110.740112;-13141409.4710593;0.0771681624457013;0.0460117213655672;-0.0053426308447715
8.87083333333333;2097572135.87044;2278935877.86757;2424030954.61359;150274665.709757;119345161.435131;-3743763.49675198;0.0716421920085227;0.0523688106340245;-0.00154443716555128
9.77083333333333;2073077958.64339;2232601246.18894;2416436846.65103;118405706.41335;160432683.402488;-10102025.6242984;0.0571158966403917;0.0718590853052455;-0.00418054609550376
10.5333333333333;2085794131.37287;2242731291.91244;2415673553.53698;151209888.901259;94691422.588953;-4359739.08950088;0.0724951166689362;0.0422214747394937;-0.00180477162699299
11.5625;2087919127.87203;2240369331.2504;2418022520.71348;136682348.411395;112533957.821768;-10425322.5493497;0.0654634303535975;0.0502300920888611;-0.00431150763073686
12.7125;2064954715.58669;2257988071.90939;2387266502.50069;114592970.723725;149800031.23173;-10659299.1179851;0.0554941809903891;0.0663422597733463;-0.0044650645861362
13.5791666666667;2060077933.32243;2229047433.45415;2416781087.32075;135143707.212522;69375457.4022521;5523693.14971194;0.0656012595574801;0.0311233652371172;0.00228555791779864
14.4791666666667;2011618790.48961;2219733133.28963;2370557840.86854;122647974.764362;136937090.489962;6807088.36344895;0.060969789775383;0.0616907899586207;0.00287151329788053
15.2916666666667;2008608988.41971;2186331507.75195;2392176918.86876;126012980.275186;106145928.987497;15380409.8720268;0.0627364414884592;0.0485497869884516;0.00642946169687989
16.1666666666667;2006405868.29944;2178523593.07822;2353732657.13114;115924347.692813;125968228.657255;-5942554.84920687;0.0577771175435538;0.0578227516367009;-0.00252473654185092
17.1083333333333;1976650341.12494;2181835143.70047;2325088641.30782;132875781.418043;117441633.107819;5531814.39088668;0.0672227043162431;0.0538269967127918;0.00237918429973282
18.0375;1953269511.35705;2146839223.59652;2288762997.53714;100045850.476605;81422002.4350316;17163361.5045389;0.0512196857089614;0.037926455572499;0.00749896844846227
18.8416666666667;1957247031.4273;2070288349.59178;2261403119.07623;109141935.944502;118475000.619593;25798815.7331101;0.0557629845349218;0.0572263282276375;0.0114083223444252
19.8625;1917203251.30655;2107614395.76612;2274395122.91894;98893583.8351298;105251145.471477;31821878.7167868;0.0515822116240075;0.0499385208617432;0.0139913590194244
20.6333333333333;1899267689.45565;2094586535.58611;2230785883.93974;92279297.7834558;106487425.514246;47874062.4976356;0.0485867781017768;0.0508393535932135;0.0214606264286944
21.5666666666667;1891464919.65049;2094076523.88315;2234792583.98815;107771957.214645;143511711.839955;8872512.56432396;0.0569780364917152;0.0685322194309474;0.00397017272560048
22.4583333333333;1870873671.05267;2050489608.13394;2200098649.57802;119272466.386932;177037833.550207;3015334.328261;0.0637522822798732;0.0863392981110111;0.0013705450566225
23.3083333333333;1894164701.48899;2019213983.84121;2179147990.9256;96063996.7232923;121377214.45939;39355846.2558044;0.050715757002428;0.0601111201837512;0.0180601989491718
24.0791666666667;1846725126.8253;2017272770.24569;2169567285.80418;81081856.8561379;84492038.8420897;41813990.4239649;0.0439057527719491;0.0418842905571958;0.0192729631837466
24.975;1839276654.74393;1953551655.88234;2130167217.8484;94391083.1020997;96814634.6455566;38029506.6431174;0.0513196766014742;0.0495582670435348;0.0178528269163439
25.8625;1828299254.40497;2001286411.93721;2172494442.52844;89526467.7731684;106375393.517318;31706961.5095815;0.0489670755799249;0.0531535081049937;0.0145947261769193
26.7875;1832398177.59638;1999095674.78117;2175031856.05813;81719044.0554296;126531283.264013;21012186.83294;0.0445967721724233;0.0632942609301898;0.00966063406125045
27.5625;1851922529.55723;2006747776.55403;2144966573.69755;105442704.244864;104300290.994096;42623706.3067235;0.0569368872412142;0.0519747883678735;0.0198715014161026
28.3958333333333;1869767221.08316;2006518386.17043;2144037518.87311;94885412.5238133;94216056.5675095;59269244.9614546;0.0507471793568217;0.0469549928955931;0.0276437536375791
29.1583333333333;1854627310.41931;1964723115.38056;2180308651.10915;119340395.970671;123071297.067294;28834100.1537597;0.0643473733510856;0.0626405299066556;0.0132247790417616
30.0291666666667;1848889768.65024;1999853676.47524;2158905071.57383;101820112.668579;94903873.046417;32344632.2881253;0.0550709481955281;0.0474554084445248;0.0149819613256762
30.9208333333333;1800449267.34075;1966315998.93388;2133909512.47197;85126546.5813824;102540390.24041;49650253.3800948;0.0472807249421217;0.052148479845562;0.0232672721546561
31.6416666666667;1792406311.72569;1922906309.1253;2125346230.57794;85505115.7428986;81706571.2777627;53718358.1987018;0.0477040920819879;0.0424911868508714;0.025275109262595
32.6;1808506289.11998;1904744950.33947;2090419301.03419;103477786.272412;113740224.590603;51423015.2711414;0.0572172664783843;0.0597141494299969;0.0245993783379731
33.3916666666667;1778257288.16817;1924501746.51163;2094057084.72686;99678685.7383966;101939321.150485;72423593.6835087;0.056054141547244;0.0529692016831165;0.0345853005688025
34.3125;1784674393.03976;1901347551.64666;2065656937.01095;103635065.317059;96634273.2113471;50893736.7307676;0.0580694527367215;0.0508240974290351;0.0246380392691982
35.2458333333333;1742544297.68833;1858765634.69279;2057119920.52915;88710683.1866369;117379870.068561;50205012.6391117;0.0509087105012602;0.0631493652979879;0.0244054865922438
36.0166666666667;1741914956.93634;1854017384.68074;2052898362.35125;108244351.940984;114026122.424142;32417596.9231544;0.0621410083827299;0.0615021862072655;0.01579113584855
36.875;1725398287.33378;1835080772.48654;1989550288.75106;84476098.5231009;98593447.2349647;48347051.5454581;0.0489603468041224;0.053727034097453;0.0243004923367924
37.65;1699057071.09152;1835080772.74038;1981005891.00467;78564497.7130269;114049232.236479;64303779.9834124;0.0462400581179742;0.0621494344721219;0.0324601659568012
38.5083333333333;1676422930.7329;1811621521.2333;1956167578.78857;87106101.8832454;96123137.8127723;69238939.0998342;0.0519595027521868;0.0530591719551524;0.0353951981673845
39.4833333333333;1677555401.11477;1798392865.01587;1941810356.81643;78165427.324378;95950929.8042953;52056715.5040599;0.0465948410838984;0.05335370912042;0.026808341670093
40.2458333333333;1679132918.04403;1781715343.94104;1941196547.46536;86766243.4193843;80398830.067347;54647766.0925149;0.0516732430690808;0.0451243967453914;0.0281515883406392
41.075;1653445128.34364;1758074209.23679;1936552789.9249;86061704.4468996;101577617.889711;67513304.7118177;0.0520499307606978;0.057777776021075;0.0348626203546127
41.9666666666667;1663927364.59591;1758747942.36694;1901082705.11234;84104166.3826824;101413108.386504;40843880.337273;0.0505455755895373;0.0576621049233586;0.0214845362736912
42.8041666666667;1620118775.18353;1749583063.64241;1875890507.97463;79036947.5901047;107031799.19411;54885153.0168723;0.0487846624585603;0.0611756031584366;0.0292581857968516
43.5;1628511997.73296;1745353268.16964;1879120420.96561;68410791.4471786;94239953.5299422;41217330.1848422;0.0420081593150145;0.0539947730059097;0.0219343740427567
44.3125;1604459753.20381;1715620265.76376;1865944769.07139;70956952.1825959;95073116.5555864;75104695.8807716;0.0442248252353528;0.0554161771417766;0.0402502245112798
45.1375;1617470196.66893;1722467661.7305;1839948255.75874;70464305.3667531;95738605.6256534;59945219.0973184;0.0435645154463246;0.0555822368992799;0.0325798396284784
46.0041666666667;1589004808.59722;1701030087.50296;1833628982.00652;84552570.853295;101184761.473094;62651303.1775681;0.053211022645009;0.0594844043127005;0.0341679280772545
46.7666666666667;1571390946.05616;1701000547.61095;1830492129.36177;101130776.268385;76928547.8050366;55739212.3266721;0.064357489472751;0.045225469158774;0.0304503971541831
47.675;1560277978.16737;1666650566.1655;1822708028.48781;96554335.0454544;74650172.8294709;46704524.9604837;0.0618827775540759;0.0447905363877326;0.0256237006862978
48.4791666666667;1524973620.70072;1653365506.37675;1816920148.66885;76309617.7109968;87701165.9153993;41627266.7612375;0.0500399591672494;0.0530440278191064;0.0229108950064401
49.3041666666667;1557939715.57736;1645760544.84387;1807412518.11456;43638328.5953729;87730277.0507153;55446028.5072409;0.0280102806026745;0.0533068296755396;0.0306770191926525
50.1125;1544318459.21923;1661543352.66119;1808367931.06509;90495806.5591782;96359024.6789491;68288007.8030942;0.0585991872459587;0.0579936867278348;0.03776223114224
50.9541666666667;1566663727.98559;1656534598.02828;1805929804.86999;76619519.5029803;101383984.019741;51336424.2826641;0.0489061680144323;0.0612024548961517;0.0284265889760648
51.9333333333333;1569569358.52153;1665404136.56295;1808483381.66275;84008290.9206762;97217181.1791956;47114644.8366043;0.0535231466290909;0.0583745284672053;0.0260520197831656
52.7916666666667;1548032212.65062;1652400768.78688;1798200702.77174;83544537.2715692;100771983.55916;57165297.4011079;0.0539682162869985;0.0609851952762901;0.0317902764207542
53.6;1529024201.45256;1634871814.08407;1781425347.0044;85519870.260446;84408883.4423828;56748440.1596598;0.0559310115426577;0.0516302762792887;0.0318556375405157
54.5083333333333;1529439001.01691;1630280574.97176;1764882217.62636;77807879.9555149;78903715.2492225;54669526.7635738;0.0508734770747846;0.0483988562831211;0.0309763032442473
55.2541666666667;1514488744.71161;1603722192.98317;1749817085.10602;85589605.8764847;81543083.8334968;55425964.7353305;0.0565138606512279;0.0508461404289818;0.0316752906387197
56.175;1511035114.21646;1606352615.08261;1715897387.19943;72340480.5131158;87756278.2414935;50839282.7060633;0.0478747845318126;0.0546307687474836;0.0296283933324473
57.0791666666667;1482195138.98728;1570391627.60984;1698422371.25317;83020187.9051511;88973734.3208549;56005060.2978103;0.0560116449726554;0.0566570355805287;0.0329747542458989
57.975;1454574979.58293;1554164672.09157;1671641393.59906;86210319.4299107;84212547.1467034;49770005.2752424;0.0592683915507949;0.0541850864705164;0.0297731352345177
58.7333333333333;1456494757.01242;1564719172.97752;1684970656.9361;66146367.5956534;79647788.8142357;64619373.3159183;0.0454147653310705;0.0509022898100449;0.038350444294039
59.6041666666667;1456022821.70524;1540137198.10222;1647124112.35059;67490375.8946841;89502240.737724;49905873.2776119;0.0463525536060223;0.0581131608586626;0.0302987934566704
60.5541666666667;1437830938.87448;1519636182.60929;1655876658.19632;60729766.246021;95317929.2232397;55716488.7893569;0.042237070161781;0.0627241772169272;0.0336477288411365
61.3958333333333;1433096591.44997;1534207124.80702;1647992768.24575;72106585.3605162;81125753.3838985;53362092.0294023;0.0503152305229899;0.0528779667830724;0.0323800523021742
62.3208333333333;1435054564.82458;1495248254.28188;1636095521.91863;68583602.4553099;61765313.3704239;56239682.1599247;0.0477916339464718;0.0413077314710444;0.0343743268082373
63.1125;1406448456.09619;1498569128.61675;1614081336.88469;72038490.5942832;79519822.6053558;62902489.2341667;0.05122014268069;0.0530638334173854;0.0389710777249763
63.8875;1389114109.99629;1484906167.64659;1611685972.69738;80366772.8137118;79226411.8765129;59507032.6468467;0.0578546947550092;0.0533544904066755;0.0369222253310634
64.8666666666667;1357732580.93142;1467104876.78993;1585977464.78219;74774948.3907673;77553983.6882432;66718997.000137;0.05507339916633;0.0528619220855797;0.0420680611683847
65.6791666666667;1342164787.33255;1446463331.35465;1572200631.85279;77231922.0526943;81669348.8931475;59715546.6083468;0.0575428015856286;0.0564614028733533;0.0379821413364869
66.5791666666667;1330237490.39871;1438689370.2741;1544068336.74267;79604245.7758574;86085667.9785349;65575210.8415483;0.0598421307100566;0.0598361743384074;0.0424691118139784
67.4083333333333;1314828414.70093;1422237200.92172;1549720990.57713;73112868.3072693;80575345.9030122;56534038.3857242;0.0556063950929291;0.0566539434144975;0.0364801397990165
68.225;1317897858.58687;1433567106.78034;1563337963.43308;82964197.0552829;86857292.5444668;73027621.6903513;0.0629519173392101;0.0605882292734381;0.0467126260594243
68.9833333333333;1308386736.01433;1417816384.35067;1558436355.24976;91200439.007401;96235294.5798578;60670416.3523019;0.0697044967646341;0.0678757105941693;0.0389303138032728
69.8416666666667;1292557717.19603;1386141408.67959;1529823272.92924;94448158.591715;93075019.9806573;72716823.6681439;0.0730707475072008;0.0671468433147228;0.0475328261472379
70.7;1252288340.40384;1375521309.94315;1510277311.99712;100565479.404527;103625115.512205;63497683.3546826;0.0803053707040795;0.075335158214661;0.0420437245863915
71.475;1239383502.93838;1363750381.57945;1484260403.88211;90240342.7759734;79827580.5611896;53136483.5470563;0.0728106696289146;0.0585353314209422;0.0357999737836278
72.3708333333333;1214711537.79356;1333983155.32753;1475408165.8385;84070157.0168237;77336705.1395371;62039743.9729979;0.0692099765262226;0.0579742741358296;0.0420492074054231
73.2791666666667;1216068223.74008;1333070003.3157;1444414378.40519;74528177.9543568;85766177.9429621;68231920.1446406;0.0612861815640092;0.0643373399218635;0.0472384664433878
74.2375;1204618185.49103;1299700749.41059;1429132597.76359;103975612.411017;84387537.4396873;60554730.5125292;0.0863141646567741;0.0649284363942674;0.0423716669868768
75.1666666666667;1169337002.45791;1295915524.69879;1413829223.70824;100824534.087381;88016100.4627671;73747651.8546405;0.0862236753608678;0.0679180847711696;0.052161640612586
76.25;1157620060.62193;1266140700.813;1391015934.49479;111471390.147641;86590829.5388313;73700877.809723;0.096293588837562;0.0683895790438066;0.0529834892484471
77.225;1141040926.93276;1243871411.88996;1388462381.05326;117133485.742455;77439184.1496382;70802959.5983687;0.102654938116307;0.0622565832845822;0.0509937903716619
78.075;1129528500.0939;1234684299.61556;1377618649.06998;101302707.522051;90188902.6006084;65397820.6129379;0.0896858357390973;0.0730461241215187;0.0474716429376792
79.0666666666667;1117022913.78686;1236059751.17686;1354704506.98074;111427873.256857;92711732.7028106;67444203.8832522;0.0997543308033868;0.0750058665161934;0.0497851771627795
80.2333333333333;1093751389.89189;1207357924.47225;1373395030.71016;116116806.104583;95399044.874619;63272325.4835848;0.106163802101372;0.0790147171281618;0.0460700119548764
81.2333333333333;1074826929.53552;1210171406.58269;1345612978.99789;113418682.199715;91317146.6898034;62688930.4827474;0.105522739599322;0.0754580270142614;0.0465876380959355
82.1166666666667;1054089952.06931;1186159634.02863;1310890713.66036;105434312.964176;97226669.2499472;65441122.0795888;0.100024018592716;0.0819676091317739;0.0499211119566631
83.05;1038005176.85391;1169257530.70956;1304021889.868;111137360.074594;96379577.0037676;68114862.540972;0.107068213678317;0.0824280147635912;0.0522344471900444
84.0208333333333;1027016029.69917;1139556403.9854;1277305181.48867;121093382.7361;97514590.6713858;76228616.2115677;0.117907977319078;0.0855724125022208;0.0596792507509639
84.9208333333333;1008363056.21332;1144425096.37843;1274939938.33662;120806953.469466;98641229.6701154;74775220.2878149;0.119805017374526;0.0861928229136782;0.0586499944345396
85.8583333333333;987212287.454239;1126061309.49622;1248520263.98061;125074454.541551;96742279.2389523;73020773.3725102;0.126694588520657;0.0859120888206637;0.0584858535973624
86.9125;962648862.30227;1112059309.58929;1243878325.52768;130395886.057259;97345172.2867612;69451993.5445337;0.135455295449479;0.0875359537457702;0.0558350379769426
87.95;942096533.341813;1082782698.97692;1221787918.07267;131977674.8625;91595666.5959152;73164413.628668;0.140089332877967;0.0845928427582563;0.059883071805197
88.9;922189297.108701;1069196078.71873;1198022334.03796;138132228.848915;104713746.724551;70208082.5122502;0.14978728259154;0.0979368974585424;0.058603316914479
90.0125;872234830.257966;1073199350.35074;1189315839.98202;155569056.909418;105312128.691126;68602139.4039865;0.178356850142533;0.0981291394340748;0.0576820194415503
91.0916666666667;867134689.548209;1034882554.39935;1159336853.44098;147379350.98163;103041910.193236;76627624.3148693;0.169961313689822;0.0995686996125297;0.0660960825039195
92.1416666666667;830470254.481204;989150533.82912;1144422901.84037;168790889.566176;111872316.336006;85683831.1771708;0.20324736335273;0.113099384279696;0.0748707763881522
93;798839792.714545;969535479.479092;1112903417.20657;161576050.084573;106409862.785655;88859430.9855473;0.202263396939103;0.109753448984484;0.0798446923710485
94.0083333333333;776882677.98889;941166890.056702;1098372775.82073;174833276.44281;121394899.976385;89514362.3644179;0.225044632087048;0.128983394187476;0.0814972515114743
95.0166666666667;733533756.990205;905803643.707888;1071591656.20553;173724094.468966;131103614.29764;95886034.7924899;0.236831765155269;0.144737344796903;0.0894800125003022
95.9208333333333;689950313.961458;876944551.432978;1044215778.23168;180620660.622355;125946185.860058;97769756.1390116;0.261787924387327;0.143619326506168;0.0936298399020359
96.9291666666667;644261786.405539;829473502.804283;1000010750.43734;184860392.319272;129391226.336104;99364808.2703803;0.286933659918965;0.155991994799904;0.0993637400667184
97.9458333333333;593011028.362251;829834469.786035;971790869.425702;192515350.233391;139337553.996466;101039362.438667;0.324640421553492;0.167910058053376;0.103972331514473
98.9583333333333;535661004.859277;750714027.42215;933854647.270782;192500920.48833;144609519.142513;106304501.740283;0.35937079373344;0.192629302051384;0.113834098326716
99.9166666666667;477243202.825129;702970185.636439;895562475.819624;195431804.688484;138814106.367507;119051553.859599;0.40950149427292;0.197467985419369;0.132934951021303
101.058333333333;375919366.687306;619064238.513217;818126706.987737;184315979.541697;170023921.937023;126384992.677449;0.49030721977943;0.274646654352645;0.154480952153226
102.204166666667;334652656.568718;575612393.751229;745966267.629067;177345216.118442;147257991.474762;132995022.96644;0.529938169135752;0.255828389161483;0.178285572334447
103.3;245602751.157799;495578121.11033;685026174.170649;156270235.151093;145960956.616614;135522579.045817;0.63627233169994;0.294526635456772;0.197835621697073
104.233333333333;217038095.373611;435470681.070094;609587177.373461;150448401.668887;158381829.804027;139525212.875942;0.693188914185336;0.363702624973123;0.228884756856463
105.266666666667;161696378.777731;348412051.890836;545650231.621862;131053893.101118;150068651.048254;145590071.418047;0.810493680141505;0.430721756706836;0.266819407343241
106.391666666667;117672685.92211;293838301.044398;463285487.403088;110123895.923734;147635944.432447;148012910.664029;0.935849258991392;0.502439416194896;0.319485316696849
107.4;85504020.6204135;244271911.735053;399489121.647092;90902229.106336;143732781.027803;143396382.535549;1.06313397249338;0.588413051696672;0.358949405040934
108.466666666667;65018611.8822926;200335135.8924;372931291.773283;74392097.6491193;121493255.879386;142906564.283193;1.14416619327088;0.606450063480828;0.383198104947627
109.520833333333;44665206.8160154;156457690.881398;333155878.264298;63270749.9360701;108829542.892097;140742075.300158;1.41655562453107;0.695584488554128;0.42245112418069
110.545833333333;34261214.5286038;140600064.459499;300516772.900615;46845773.2713769;105880362.010379;134323314.963391;1.36731210250199;0.753060550984874;0.446974435625974
111.720833333333;23977977.1189268;103998196.247259;264621314.904512;35908761.7173095;91413438.1334586;132293673.017433;1.49757260753099;0.87899061168446;0.499935816074269
112.6875;18064161.391386;86459740.8512233;235025463.53524;28577699.5704917;85667662.8476909;124556677.381483;1.58201086401493;0.990838765005145;0.529970989134152
113.6625;13814064.9030116;64975704.1890935;206103323.092079;22511831.6295686;70290724.8157276;123254662.83417;1.62963123364657;1.08180012349179;0.598023656217831
114.816666666667;10424997.9905313;50279647.5672652;174444473.738748;17066081.3089405;59168019.2497925;114940944.727287;1.63703449386188;1.17677871887698;0.658897024731352
115.875;8231068.71182127;40350682.2236518;151901070.148132;13339450.2537954;49393687.559644;109035170.467323;1.62062190473974;1.22411034554185;0.717803833514755
116.741666666667;6836760.85502117;32663235.4035964;129812719.18665;10723040.6623095;43502369.7365486;101627886.73202;1.56843875187387;1.33184509124772;0.782880809898875
117.9;5665965.07541702;23541349.8504025;107342614.076216;8388208.23303732;34405572.0605831;92061386.27048;1.48045533662594;1.46149529569116;0.85764062169302
119.0125;4773581.77133608;18489277.5569481;89405895.51368;6591809.62153322;27827686.0918501;84065866.6706378;1.38089383136056;1.50507157492439;0.940272072525406
120.05;4137278.79061809;14315652.4024805;75604670.0328931;5232614.53386533;22948278.4769918;76434547.493959;1.26474786899328;1.60302009519423;1.0109765370407
121.0375;3697534.95491328;12413279.8969024;62243150.9823198;4364131.36355969;19506891.5186299;67851290.5366147;1.18028130004846;1.57145344990551;1.09010050850234
122.120833333333;3314234.74402859;10147354.2273056;51378275.5660898;3561084.27505465;16059556.6605752;59867972.637557;1.07448160739695;1.58263487218772;1.16523904272627
123.220833333333;2977693.6985159;8900975.97728127;42387257.2694878;2959434.68128706;13180920.9310414;52671236.5510949;0.993868067344221;1.48083996234617;1.24261959711675
124.3125;2779047.8319731;7503312.54709868;34619785.7655966;2535382.34034429;10814214.6896605;45300502.5649962;0.912320511786294;1.44125872696614;1.30851481495918
125.225;2525255.4445757;6227244.42633446;28301428.781016;2089118.78965183;8896985.58509295;38738129.964733;0.827290084311789;1.42871950673213;1.36876940964612
126.5625;2318200.22099879;5327885.15043223;21410411.0834301;1719623.60951247;6939594.30342471;31122288.4456954;0.74179253109189;1.30250448489148;1.45360536630619
127.8375;2115737.63559612;4606245.69584626;16823069.990203;1344455.97412315;5607472.02710819;25201447.9876571;0.635454959775455;1.21736277163087;1.49802907568793
128.883333333333;1970446.54215597;3901735.26415649;14144874.6953139;1130360.03009617;4467248.08054043;21586845.8107446;0.573656785867116;1.14493879725235;1.52612492338983
129.795833333333;1928383.62095777;3745847.33799243;12359497.2705875;1056064.17805711;4059836.45450901;18790816.5255308;0.547642163405532;1.08382325497677;1.52035443789839
130.595833333333;1836878.95890045;3508366.83221224;10916146.9360775;949563.137304439;3605033.78882421;16486631.7675438;0.516943771772989;1.0275532637364;1.51029771439371
131.65;1728544.54710168;3233859.86790405;9452712.37933031;793417.943459022;3110323.52137268;14135064.9318526;0.459009254224531;0.961799103369486;1.49534486659733
132.733333333333;1670955.8044822;2951630.35311654;8196600.92668866;772553.513784839;2651746.2757483;11877002.4974986;0.462342278420847;0.898400530726485;1.44901558630558
133.9875;1628175.27269648;2674935.06328273;7139084.47994322;682305.412307461;2223802.15282358;9989678.8964733;0.419061401895308;0.831348088911916;1.39929411460792
134.933333333333;1565221.42930057;2526348.0875831;6448630.0135977;606160.045453705;2005002.8717764;8788986.08013688;0.387267918843004;0.793636823694607;1.36292298699169
136.170833333333;1523361.49979133;2492575.60784628;5688621.11679629;564743.233733052;1776005.86294362;7337997.80640268;0.37072174517369;0.712518351440575;1.2899431436445
137.291666666667;1488366.41336482;2213989.93557843;5078386.69241589;541112.187914831;1441146.25110303;6283422.19977504;0.363561138612038;0.650927191648012;1.23728707173063
138.275;1410199.9191184;2141258.43145086;4658655.25993276;492677.27829341;1355469.05369995;5672211.0482937;0.349366973869501;0.633024502690001;1.21756402476872
139.241666666667;1283790.78306876;2014159.40261447;4330250.80967856;372676.904265388;1224379.45552748;4941618.21149153;0.290294111143675;0.607886075917417;1.14118521736582
140.270833333333;1331315.05977205;1921443.30980621;3876136.28045291;451179.365520021;1073260.92773042;4341246.5534928;0.338897515060991;0.558570175998928;1.11999327149188
141.304166666667;1325832.23829797;1856584.47349828;3987117.62684965;472728.7074949;954879.850479808;4112326.27974662;0.356552430872975;0.514320713175292;1.03140330048299
142.316666666667;1248005.50769594;1799460.31771905;3427860.5222407;425414.500396334;884091.102279015;3429104.65362516;0.340875499164849;0.49130902947594;1.00036294691
143.225;1137008.51896029;1729974.69759916;3192131.63310722;345780.397797251;768651.253211562;3059544.22803419;0.304114166280339;0.444313581162942;0.95846430526301
144.283333333333;1172084.46670829;1648899.6262072;2985261.0444673;394702.506277289;715307.658347276;2738572.3917001;0.336752612536348;0.433809097278182;0.917364461903794
145.229166666667;1053771.29890814;1630572.91189911;2866332.72599358;300488.627748582;647339.815706201;2397314.505079;0.285155448872001;0.397001453281995;0.836369931284932
146.1;1040596.74469132;1560588.87386127;2686473.58132622;279935.738758109;619408.51333526;2219011.08827276;0.269014620876166;0.396906913607998;0.825994010772038
147.104166666667;1019993.06922905;1507843.57180128;2557533.88458753;311271.795288136;588008.424558567;2020562.63570783;0.305170500348015;0.389966463070255;0.790043349135801
148.045833333333;975469.942028122;1468030.1237872;2442233.96214531;284461.882323987;521816.209114845;1866327.78069582;0.291615220590555;0.355453338906065;0.76418877536876
148.975;900824.370406346;1432551.28018157;2334867.89019309;283089.768242054;507798.182571024;1648463.52267184;0.314256338462909;0.354471207834641;0.706020040618024
149.945833333333;893033.473691749;1417320.12968422;2191277.10045677;259168.917793979;482950.967454899;1525341.238251;0.2902118738311;0.340749388469139;0.696096918976174
151.0125;891481.243945959;1353493.75309479;2123843.18719963;293124.433847377;458088.087614818;1406768.27360656;0.328806058274341;0.338448616085143;0.662369181531445
151.916666666667;876361.758610218;1219598.88763598;2066684.38614912;250296.741127332;467373.211299749;1281241.45522132;0.285608926528545;0.383218791061451;0.619950227431035
153.1625;831043.437639678;1286358.06271669;1845873.88981533;274209.997858952;412761.039570074;1111622.85929426;0.32995868259036;0.320875696692378;0.602220371298214
154.1375;857071.627233526;1266299.29638621;2026920.25452497;346584.737968739;386978.477779505;1067644.31997497;0.40438246577763;0.305597956884184;0.526732276512368
155.254166666667;826760.097321052;1266098.97070107;1871951.6600163;349245.901850165;375237.4410581;988419.611687702;0.422427138152682;0.29637291376228;0.528015564076637
156.241666666667;806481.65559343;1206896.60858936;1874092.49670182;352686.963142141;333982.278815262;977736.745704571;0.437315543008384;0.276728160836931;0.521712107286737
157.354166666667;696428.913850556;1189968.96907256;1737307.94167992;239378.085934163;394102.83158001;860562.968919615;0.343722210800585;0.331187486247786;0.495342793452885
158.445833333333;756618.963582198;1167557.53112935;1697537.43432221;353834.550021909;361717.996722078;780406.464257752;0.467652235871391;0.30980742882297;0.459728574156217
159.570833333333;656919.421794133;1140148.71634486;1636479.08590528;238975.149198011;327561.077952235;725826.834095038;0.363781525206453;0.28729680019493;0.443529550940468
160.554166666667;634600.203806999;1079137.24558051;1616580.52666764;279446.457502569;333103.996113168;699080.910323926;0.440350406170933;0.308676210998518;0.432444223341591
161.4;620072.703551706;1062133.68735347;1541873.61276461;234009.940656549;345594.617908383;554238.630246893;0.377391133839898;0.325377701529743;0.359457886598844
162.366666666667;585733.457285648;1043907.38359403;1567754.79074464;243212.930280589;337940.605983525;607583.450323482;0.415227997061435;0.323726617221579;0.387550051774931
163.308333333333;548567.232280457;1039585.33500247;1509845.07094627;237191.660280764;336193.467543321;573458.067878853;0.432383938236213;0.323391891193349;0.379812524419773
164.308333333333;603207.447746851;986317.409063424;1398697.08253476;316901.548313477;328242.752817743;551178.612320737;0.525360801656533;0.332796268018256;0.394065748190361
165.204166666667;587408.01943302;1010227.38528633;1506374.08339337;319651.045661791;322292.959210938;516839.482174855;0.544172083265608;0.319030115303783;0.34310168229301
166.125;492426.982508124;938243.260339617;1413139.65508261;221570.866752215;293097.966823641;479368.560453817;0.449956794860565;0.312390164910482;0.339222354089126
167.283333333333;522453.633731948;950737.492155223;1393366.38632837;313376.55972927;335560.311707355;482399.896483962;0.599816977998189;0.35294738503125;0.346211808478546
168.320833333333;440289.59679926;890024.185919288;1340463.67434527;217291.1459879;332228.292072092;461290.650319633;0.493518692168804;0.373280071854385;0.344127676973376
169.295833333333;494301.76457285;888335.054164306;1369741.73703529;311045.649421478;319115.867646296;452990.089565093;0.629262672550376;0.35922917389149;0.330712043969368
170.3;463930.019489926;861124.328067768;1321712.77517084;283239.317707525;318822.953906198;458324.165058503;0.610521642938598;0.370240328271282;0.346765328797902
171.320833333333;444836.591027803;802369.076512636;1305556.52408368;300288.811865339;316659.71262937;417228.026618195;0.675054206245752;0.394655928174199;0.31957867692556
172.270833333333;373083.751685961;836616.318149281;1378129.07010928;202980.843700902;323543.276216631;343077.446746713;0.544062406319316;0.386728383367368;0.248944350850613
173.229166666667;359790.59273902;807576.708320202;1278254.25029513;191838.654813774;288730.977602576;397016.931328206;0.533195304950419;0.35752761889722;0.310593085246179
174.141666666667;394080.300356149;780047.399918844;1269082.54841968;279132.46435395;297763.292082241;371422.274811506;0.708313671355012;0.38172461329045;0.292669909671375
175.133333333333;322715.423098213;771288.460632708;1215380.93386146;183012.766139055;319941.284236804;360100.926873107;0.567102632970097;0.414814042432772;0.296286470225437
176.05;311126.313142778;736798.829700849;1180639.87166814;191100.341483548;299080.866956864;359788.625559263;0.614221084527334;0.405919302393972;0.304740365113127
177.0375;335364.948058679;753470.83966179;1144617.35434189;243762.656977117;285220.024232202;387100.649868892;0.726857885381826;0.378541556246859;0.338192190080377
177.991666666667;282969.281358972;721232.19125426;1270493.16243592;180233.963768264;284166.432386914;294647.599814587;0.636938267301252;0.394001315849107;0.231915927236994
179.079166666667;263420.738699956;699052.822202685;1211250.77232213;185418.120172982;239453.44359143;331000.866858752;0.703885810540446;0.342539842464154;0.27327195525678
180.225;306108.041862546;699526.215753252;1126221.93254213;256218.417120713;319218.982730649;388114.718855242;0.837019555454099;0.456335982186047;0.344616551712132
181.154166666667;242915.266405205;681790.321036502;1137003.61142105;168630.286641615;293105.38456134;357739.763968663;0.694193860835093;0.429905464359984;0.314633797443749
182.041666666667;284464.712773785;644104.565906915;1124143.06279405;247393.518683005;320229.519803345;360595.790395105;0.869680869274424;0.497170081929871;0.320773932010794
183.05;215509.483952985;616632.556655518;1094496.06950639;162379.90875692;295444.429856327;352513.110623623;0.753469897372795;0.479125577570464;0.322078005070046
184.020833333333;203083.755612723;600804.527207882;1065867.52752929;156088.339465102;277058.81411797;308360.276547039;0.768590963832475;0.461146348889123;0.289304504155245
184.925;242083.304079861;577468.52537947;1064115.16945604;229763.068710755;296022.215720998;369901.302559744;0.94910745532025;0.512620519926127;0.347613973728834
185.933333333333;180380.719906912;822215.181479117;1049604.82029849;151373.857496769;375127.692534061;340763.972141414;0.839190893432996;0.45624028962738;0.324659305627528
186.9;168721.882063937;533821.232434955;1021500.30885621;145524.2515492;283082.854851567;326341.386125588;0.862509650609838;0.53029523303208;0.319472625995577
187.841666666667;199268.777490812;546429.289149941;971788.201526292;190946.752873222;322424.062829936;338007.611334311;0.958237187368833;0.590056333421508;0.347820246020106
188.825;147792.750506676;517517.023114159;983132.506303015;136235.943816334;294532.093768833;298372.144146522;0.921803967713421;0.569125421220903;0.303491281423015
189.75;219220.089827904;517251.057712894;957994.977794178;222918.906105065;276911.48104971;356302.520971541;1.01687261546177;0.535352179411903;0.37192524932849
190.791666666667;169093.889590088;483867.37264352;954131.4692019;188919.358584602;285720.92732037;372092.857220968;1.11724533064189;0.590494303758045;0.389980698920047
191.808333333333;122957.944468895;471557.90817912;921840.532380119;94932.4042400069;280951.064276818;353215.858088052;0.772072147514003;0.59579334669985;0.383163731340904
192.825;186518.31874753;455966.237090216;883291.059396496;211270.91133694;289953.870611396;317831.982427483;1.13270864092934;0.635910835113054;0.359827011771907
193.7375;101459.07173612;429206.713787563;891548.915853041;88041.6191178973;271429.573643122;340977.115412339;0.867755022901061;0.632398247566712;0.382454747405631
194.7625;92295.6466989584;404867.152405325;872185.025870452;84976.2653938262;272388.262249767;355279.046768824;0.920696353870233;0.6727842963587;0.407343667032407
195.741666666667;79352.2561717515;401337.509462126;844862.48204467;82916.3417640237;241565.174389685;303753.626528472;1.04491473543686;0.601900317549266;0.359530258455023
196.7875;72469.7217925873;400064.331833868;846249.466229358;71484.6725278317;258436.087129077;315604.257849622;0.986407436921382;0.645986324110484;0.372944705366684
197.8625;64411.3625851162;382893.607164261;828834.900155193;70648.2001328125;251257.088805413;346589.925790472;1.09682821939149;0.656206016773804;0.418165216891296
198.9375;56262.8053341435;399694.866841955;816500.863802771;64344.7337799376;256748.5924576;342732.990248012;1.14364602685194;0.642361495623415;0.419758270250649
