Repository: erhel-czc/TP-MPI

File: analyses/DMA/PMMA120 5deg.csv
Temp(C);Modulus 0,1;Modulus 1;Modulus 10;Loss Modulus 0,1;Loss Modulus 1;Loss Modulus 10;Tan Delta 0,1;Tan Delta 1;Tan Delta 10
-100.95;5959946212.4411;6248143891.52108;6189088240.20652;340425977.108504;-55417995.6304695;-471492132.972626;0.0571189680198591;-0.00886951334550303;-0.0761811941716464
-100.741666666667;6066970100.68358;6190489963.0888;6405783326.10472;46942607.0218621;-15323431.6404193;-552900374.567835;0.00773740536756114;-0.00247531806557902;-0.0863126875232676
-100.3;6036741775.48831;6367151750.67982;5955031598.54446;67583811.4826667;-158430857.808094;-342846550.727267;0.0111954120279064;-0.0248825320978377;-0.0575725829584289
-100.3125;6177175831.95082;6323880581.84548;6085232354.27328;-26654504.343074;-12428293.5528369;-284972943.889372;-0.00431499848283519;-0.00196529542137717;-0.0468302485917819
-100.183333333333;5962649206.58464;6270565436.50442;6132773200.79419;173870388.767964;-252213401.337505;-462329767.126256;0.0291599225015546;-0.0402217956086115;-0.0753867381018404
-100.216666666667;5820773389.1581;5964110577.40914;6262591017.02117;286550503.733569;-45641201.5728229;-463523860.994916;0.0492289399665178;-0.00765264174438728;-0.0740147104824663
-100.2;5969296342.0336;6154580283.02379;6061877573.6621;24171528.0595027;294935416.155238;-313336499.913534;0.00404930944528514;0.0479212883076301;-0.0516896780091587
-100.075;5959574813.71194;6224135183.98914;5952238277.20862;4390907.71755836;-52464525.8186595;-546739680.452542;0.000736782044829045;-0.0084292073143942;-0.0918544680151721
-100.141666666667;6067086565.76332;6032508304.76679;6115005756.32535;348110813.904201;240554973.505063;-427052742.847103;0.0573769320959745;0.0398764429905519;-0.0698368505058823
-100.033333333333;6004620549.35887;6034930826.63496;6191059401.44361;226570635.660526;14098968.9518206;-399272140.891663;0.0377327149647645;0.00233622710132738;-0.06449173154413
-100.466666666667;6001749498.18986;6048826979.85415;6046172355.33971;-2521819.65064496;-63287658.548801;-373124161.82067;-0.000420180757528376;-0.0104627986152659;-0.0617124587080525
-93.6375;5782700012.58394;5622689663.54326;5837618639.65619;203932232.111561;100798049.538595;-368556294.97499;0.0352659193227691;0.0179270163516502;-0.0631346988772628
-91.2375;5562596662.66793;5777936567.07457;5693036219.0318;163376349.439687;85958901.3207044;-300841906.443619;0.0293705187248518;0.0148770932880328;-0.0528438419973344
-86.9791666666667;5584136969.58277;5406314974.5187;5671296621.24353;586009799.846786;97267384.6392806;-341334391.051917;0.104941874284035;0.0179914387337264;-0.060186305504344
-83.1916666666667;5549709723.56334;5724698367.74677;5591021990.85864;54355482.2157342;86120637.2511438;-262505658.624454;0.00979429284110985;0.0150436986752615;-0.046951283513757
-79.2708333333333;5490520015.49141;5572687360.47555;5650932898.57077;128210352.202348;-11058668.5349899;-295898677.297532;0.0233512220774362;-0.0019844408666138;-0.0523628014362675
-75.3541666666667;5511576928.75369;5608198222.04192;5599381047.20996;83071712.0607717;94412490.0563743;-237338204.746535;0.015072222185159;0.0168347277179513;-0.0423865071416769
-71.4166666666667;5342727192.68363;5476771437.95041;5563070067.28778;160676496.986084;-5026654.26199982;-334254534.482941;0.030073872610624;-0.000917813408675123;-0.0600845451234635
-67.55;5268063613.0983;5389089260.32276;5276541497.43377;220717334.425094;52219061.3621322;-164477249.742274;0.0418972416878779;0.00968977480974304;-0.0311714121498461
-63.4166666666667;5155220309.70755;5410856380.62437;5431295188.26277;54819433.0324216;30841187.6685117;-285472709.425957;0.0106337711560442;0.0056998717945925;-0.0525607059698899
-59.2791666666667;5196365385.06671;5302230583.63847;5433662977.00405;198931699.846084;100554073.482428;-303863987.8662;0.038282854477049;0.0189644852098127;-0.0559224944852469
-55.5208333333333;5041213454.47868;5164778220.23011;5272117808.58859;212534471.674159;83173301.940971;-215385603.507623;0.0421593875350271;0.0161039445247012;-0.040853715969083
-51.5291666666667;4905411449.10623;5102369355.50099;5119454981.64452;188950778.35364;83398517.6086232;-220002644.225481;0.0385188439979009;0.0163450569329539;-0.042973840968284
-47.6916666666667;4742815197.96643;4973940589.74218;5001401058.99386;160207339.684784;101278371.48401;-250324741.594917;0.0337789546920309;0.0203617975841686;-0.0500509234596905
-44.1;4738294335.74571;4898047101.24898;5042972812.12163;228766192.916723;40443560.3617034;-172105434.107726;0.0482802833059376;0.00825707869395344;-0.03412777354144
-40.0625;4566007394.68933;4836144936.06682;4910937049.71941;287687895.071283;116750750.911981;-178690969.003105;0.0630064452821276;0.0241412845262932;-0.0363863285548151
-36.4625;4603372568.4009;4737212598.92488;4811421085.66279;221207529.849596;123985657.285778;-98117745.1418511;0.0480533623039852;0.0261727027648952;-0.0203926747202038
-32.3916666666667;4453371617.03164;4742052012.20472;4812449184.86454;269111056.112715;134129824.314826;-146045437.506318;0.0604286098836927;0.0282851862378593;-0.030347424335542
-28.6958333333333;4366979965.87014;4627338450.21834;4672665030.9351;321032934.344302;106157721.738049;-96066886.3143964;0.073513718142358;0.0229414214845339;-0.0205593351285383
-24.8;4215080894.01258;4423318022.79221;4677185186.93698;272819656.217211;140383308.208291;-138222023.409425;0.0647246548944634;0.031737104925518;-0.0295523948454016
-20.7583333333333;4171814669.13901;4443271278.02158;4649308751.51244;278218141.739478;70068403.409075;-161584178.361721;0.0666899572019811;0.0157695533368995;-0.034754452112727
-16.8541666666667;4035530984.54373;4203576519.10069;4428465819.85865;302424927.744729;174969657.286829;-76855936.698848;0.0749405540195406;0.0416239972061367;-0.0173549802177995
-12.9958333333333;3858521353.94338;4138585041.70127;4318130753.30289;265281703.837859;164936855.683342;-97384270.5617879;0.0687521668285553;0.0398534412175665;-0.0225524135616551
-9.05416666666667;3809753180.68721;4096613405.42988;4263401602.80148;238923023.177827;127584359.549477;-72457540.673311;0.0627135176076498;0.0311438612636401;-0.0169952416928537
-5.3125;3696355090.74271;3855276541.76299;4220015540.78819;286688664.316047;137333580.07316;-52924643.1365388;0.0775598277973998;0.0356222384011804;-0.0125413384441361
-1.3375;3555318397.38574;3875660927.48671;4098945534.07923;236708780.603294;217659946.697853;-13048485.3354424;0.0665787853986153;0.0561607299426477;-0.00318337612123786
2.62916666666667;3485748108.11391;3691005829.53657;3991342715.32598;266887284.216164;209562268.105623;13645826.7537425;0.0765652812361628;0.0567764663032068;0.00341885619126244
6.375;3379769595.18398;3642214438.7163;3920521528.0473;244780983.38899;261277808.946951;8998129.85371892;0.0724253463128943;0.0717359763800832;0.00229513593774363
10.1;3306585155.64033;3536227919.63924;3845249993.89361;182200225.023297;265690856.327627;-1934235.165944;0.0551022328012639;0.075133973930824;-0.000503019353492135
14.3458333333333;3161532702.75594;3430118053.55492;3744947436.33802;163956008.058842;227336096.453147;77658346.471411;0.0518596590558496;0.0662764642218479;0.0207368321696255
18.6041666666667;3069267459.14351;3365183753.67163;3642532954.25021;134119633.246404;235580962.926112;88456073.5790671;0.0436976037545554;0.0700053786569836;0.0242842205383081
22.4833333333333;2916225624.1942;3245158241.97021;3578090245.14312;214590568.053543;269523048.230427;48668356.0914774;0.0735850361759432;0.0830539000362563;0.0136017687529093
26.5875;2903464328.63146;3129792613.91931;3467739545.4418;216746067.279235;248676701.024051;101459280.383814;0.0746508455922372;0.0794546897190877;0.0292580452061857
30.9083333333333;2825121099.4074;3060854792.87782;3342762913.68353;173612490.748317;250132255.230011;100937727.088204;0.0614531146239125;0.0817197391434687;0.0301958977332846
35.1583333333333;2743065537.84563;2939409630.37194;3206668261.47788;169379891.443149;219967931.51594;131525687.866369;0.0617483939432879;0.0748340514513816;0.0410163063783068
39.1791666666667;2665018703.26801;2838817305.98711;3114389605.87177;148560126.160296;219231361.734327;117249997.109744;0.0557444966439158;0.0772263016968247;0.0376478257211895
42.8916666666667;2583648019.0328;2742197042.2577;3055976896.10166;164382917.780929;177804221.065989;135832082.765405;0.0636243468808365;0.0648400601145714;0.0444480070967417
46.7875;2506778360.0834;2672769456.76128;2902517739.61326;150814710.672741;179134521.841202;100118716.005192;0.060162762322443;0.0670220625980466;0.0344937481824082
50.4541666666667;2421538467.62577;2589073445.49273;2845471155.48402;131116479.745604;149541599.024592;99830647.3279556;0.0541459413090218;0.0577587319065537;0.0350840482552614
54.3416666666667;2345513389.72805;2503920560.59939;2728459405.23633;160696307.100276;137822219.898257;117539984.96737;0.068512210505397;0.0550425688685847;0.0430792500492375
58.0583333333333;2276483467.12371;2413693512.9836;2665021441.28606;167566520.36018;126941448.488799;110720363.387334;0.0736076157723634;0.0525921985562636;0.0415457683274411
61.9083333333333;2209769252.74716;2345903059.24317;2542092330.2752;152053065.326878;137854739.752711;97607183.0594035;0.0688094764364413;0.0587640393790125;0.0383963957158223
65.6208333333333;2147900778.30227;2263605211.86947;2455137694.53846;155431605.372132;119241946.380514;119844866.451511;0.0723644252761931;0.0526778900115865;0.0488139083677913
69.4791666666667;2057075187.63581;2173966275.10004;2379215369.79103;118201704.177639;134872131.267782;106364253.583313;0.0574610519285336;0.0620396612461594;0.0447056012388886
73.275;1911759752.88597;2068191143.16681;2261903527.76834;162190858.170508;132553578.388536;112959747.017484;0.0848385148424988;0.0640915511249947;0.049940125929656
77.5541666666667;1936118164.31271;1946336508.91396;2105312493.0292;178020774.16968;134820266.082547;110893616.542498;0.0919472671921729;0.0692687340884212;0.0526732335031845
81.4125;1663318090.98848;1795405039.67732;1984598070.00373;164638699.403817;142510862.97914;129232599.633928;0.0989820890518753;0.0793753274774993;0.0651177694804898
85.2458333333333;1494893089.68942;1664084840.59219;1855641215.13716;190487076.223847;152040533.680792;123978154.034264;0.127425216918638;0.0913658546559959;0.0668114897550926
89.0708333333333;1335536876.75989;1531609360.35807;1736874764.77903;206820765.285753;161464867.560658;131458292.526323;0.154859644001381;0.105421703300971;0.0756866846085176
93.0166666666667;1174551394.59857;1390218012.21007;1593485236.56614;227335721.810988;163691908.091315;146155988.313516;0.193551106283165;0.117745495061663;0.0917209553999214
96.775;996282704.497972;1228664485.14677;1461142987.63995;244992264.765;186704835.260612;156245870.673429;0.245906371413375;0.151957542126164;0.106934004402813
100.616666666667;773887815.891165;1028707944.2344;1281257978.58738;259240406.402352;205540437.291131;170380812.725795;0.334984478472278;0.199804461939975;0.132979318430192
104.475;502665103.759127;753594322.800412;1039624670.69535;247778355.626208;230650802.045184;194134723.81623;0.492929295813901;0.306067595079629;0.186735395271434
108.620833333333;210911162.821388;424824109.511426;649156949.919084;171753603.233278;200072331.521046;207852251.80739;0.81434098098795;0.470953335843255;0.320187978936833
113.5125;35101306.4429639;119016815.141166;286794449.380576;51898921.7917037;103440359.554076;160049380.258924;1.4785467280551;0.869123908511452;0.558063032965253
118.279166666667;9131285.32652197;30320577.0811786;130584579.868634;14454593.263094;44289792.8992192;116379556.302777;1.5829746575885;1.46071734652807;0.891219747537218
123.183333333333;4204473.41990016;9628997.93133158;50409833.6784092;4913058.02880748;15497964.5984686;64509852.8669602;1.16853111867791;1.60950959892099;1.2797077109697
127.958333333333;2660366.41215366;5033507.04239191;20212532.2986112;2090027.56057202;6624875.05383602;31544483.140183;0.78561642900914;1.31615491903393;1.56063983840117
132.708333333333;1996626.54720305;3504952.90476486;9953086.30489128;1073427.81526184;3446149.43044195;15090597.1917795;0.537620726703017;0.983222749086595;1.51617264529933
137.608333333333;1632564.22837258;2489200.3900073;5910802.9039958;639148.746236845;1723613.27706087;7753441.25996358;0.391499908627778;0.692436528605803;1.311740788163
142.358333333333;1453413.65361741;2018563.41541096;4148322.53784644;531646.102849787;1088273.09763814;4353436.28930786;0.365791322743233;0.539132478736902;1.04944498639874
147.129166666667;1302053.60025792;1921096.60142244;3081931.68940816;439409.201883159;818616.925258761;2618392.42398883;0.337473973265093;0.426119605152927;0.849594568558284
151.691666666667;1063113.59367856;1678750.68044105;2451347.42116187;345632.605123015;517124.848267389;1654233.24845442;0.325113522372585;0.308041482450227;0.674826111620833
156.145833333333;895005.225288929;1403645.70309528;2101024.48542577;325244.594467974;453464.28324309;1169592.71355826;0.363399659887993;0.323061782786871;0.556677336066952
160.529166666667;866447.803121648;1244586.8624243;1797363.92236698;378134.821712387;402782.225980757;807177.473909911;0.436419620835829;0.323627251854635;0.449089616112314
165.066666666667;705513.309661784;1111082.50787077;1599930.95356637;362918.979265615;388050.178155042;607361.678163745;0.514404156938719;0.349254151159922;0.379617430870932
169.675;505775.554860852;969506.914636476;1466136.16117588;238136.326272256;341855.47001902;471028.800894984;0.470833997380066;0.352607562522853;0.321272207430725
173.833333333333;413098.242903284;865511.548613762;1300246.74378298;234599.355237623;336259.023353294;497722.514773212;0.567902089316193;0.388508996664296;0.382790818091281
178.270833333333;318030.210496156;754307.639094969;1282943.0704794;221087.049406364;308566.049553382;470191.718306365;0.695176250902228;0.409071887331812;0.366494608471339
182.891666666667;241524.642941626;632313.019470736;1172166.90516764;195811.354259726;308569.236873638;376131.453562151;0.810730333248237;0.488000764450365;0.320885576878113
187.325;223932.564570398;546635.274249376;1043457.51228251;225900.759038028;292034.966601264;347447.008758695;1.00878922845102;0.534240983628943;0.332976670989385
191.8875;207285.417343009;481216.043449666;1012780.42881431;200723.307202725;280874.783021834;296332.866340326;0.968342634882871;0.583677096483198;0.29259339725517
196.3875;89946.5686626987;409448.814347207;901289.413239697;89442.8037213116;271709.006775332;356497.52741029;0.994399286722363;0.663597004691595;0.39554167859229

File: analyses/DMA/PMMA3500 5deg.csv
Temp(C);Modulus ,1;Modulus 1,;Modulus 10,;Loss Modulus,1;Loss Modulus1,;Loss Modulus10,;Tan Delta,1;Tan Delta1,;Tan Delta10,
-103.354166666667;5760483697.42805;6054343311.62328;6024662832.94698;285840854.593385;-24617189.7247653;-293632149.352393;0.049620981432689;-0.00406603795947689;-0.0487383539119587
-101.9;5804156070.74656;6211243649.59524;5827265423.16211;120012384.790478;-119321457.001688;-286385731.452743;0.0206769741074591;-0.0192105580996591;-0.0491458189486997
-100.620833333333;5698317866.46076;5903066771.88497;5973035771.08635;228860819.299288;-19098476.3320278;-297572392.818639;0.0401628734413573;-0.00323534817918539;-0.0498192885867345
-99.65;5794291117.08703;5717801524.11027;6032941375.75003;214281480.960721;-15876854.5886696;-233136816.312022;0.0369814834344131;-0.00277674111662002;-0.0386439717861567
-99.9541666666667;5697930728.55357;5643089530.71871;5924996169.31704;141215167.360994;234492660.785159;-351720317.703122;0.0247835879529623;0.0415539501028071;-0.0593621173165525
-101.204166666667;5762284719.34295;6002113449.63616;5794178415.58663;-43063914.6770166;-210318944.35615;-219529354.438356;-0.00747340972799536;-0.0350408145598945;-0.0378879176118932
-100.575;5845333480.47797;5972076294.26044;5997937602.78037;47044695.8071204;36398789.6566206;-322875861.5398;0.00804824839579102;0.00609482998259789;-0.0538311471246599
-100.258333333333;5820785474.61668;5996323633.07064;5986642901.81494;189968582.972361;136698812.988318;-295038601.356847;0.0326362453659866;0.0227971039178744;-0.0492828127876813
-100.033333333333;5688021413.31339;5785073467.91665;5972170693.9315;143040240.465362;-182250516.79265;-250513543.973908;0.0251476269288583;-0.0315035786154472;-0.0419468157915283
-98.5458333333333;5771507183.07006;5490346483.91457;5911467031.92792;151878064.553543;291905506.142784;-282640366.405271;0.0263151478003972;0.0531670463782203;-0.0478122207023615
-93.8458333333333;5666280857.29173;5850501592.97935;5570316789.35996;-52331077.6778387;-90391525.3702216;-60445618.5743108;-0.00923552485233692;-0.0154502180597117;-0.0108513789897497
-89.9125;5521595782.99867;5659395819.79989;5656001400.25821;88729448.0037887;25810031.9273218;-207000088.935827;0.0160695298045887;0.00456056313237946;-0.0365983093509094
-85.6666666666667;5442697558.27591;5320090064.1802;5512624095.61883;225771306.823549;39346048.5671557;-214579470.27372;0.0414815088301668;0.00739574858554933;-0.0389251047326549
-81.7916666666667;5263212259.40839;5316866427.00602;5448486757.30221;140921504.500494;-29627519.5727077;-131062575.950299;0.0267748092903884;-0.0055723648467489;-0.0240548581263679
-77.8166666666667;5230332010.29179;5416575422.3422;5095810555.93372;99927294.3079536;7587803.22310083;-17855161.7136086;0.0191053443856576;0.00140084880786535;-0.00350389040519129
-73.7833333333333;5237547162.64609;5196992913.67999;5224716252.42526;160303702.31944;92201964.1725679;-129958653.482603;0.030606636530687;0.0177414065602948;-0.0248738203576658
-69.5375;4953776733.04528;5089505236.38271;5308742894.6528;216962409.480782;187838154.604029;-101919854.237317;0.0437973734329781;0.0369069577257243;-0.0191984912925384
-65.6916666666667;5000289198.63349;5260157239.35903;5162042981.55951;160804661.054065;36764630.5871226;-117796060.402845;0.0321590721388697;0.00698926456266972;-0.0228196589651908
-61.8375;5049765734.66536;5242912317.96044;5240511871.90077;217949854.567306;6570096.51876149;-98416747.0643968;0.0431603892178869;0.0012531387367007;-0.0187799874268199
-57.9916666666667;4919072018.1181;5030601827.24873;5215470839.44422;250037293.988348;82281683.5294757;-166142071.742125;0.050830175502087;0.0163562305972596;-0.0318556227916385
-53.9625;4837816494.97949;4840120547.67725;4985628463.09556;224310401.013533;3481915.6401449;-93833699.7584514;0.046366041631863;0.000719386140457979;-0.0188208368218819
-50.3083333333333;4719862754.69517;4917293059.53487;4934290734.90805;190479601.352335;119546823.557464;-129810360.681925;0.0403570212211896;0.0243115108475499;-0.02630780544883
-46.2291666666667;4733122228.03542;4918055610.687;5022377103.28835;60161197.789156;114222655.669501;-120270537.446932;0.012710679101589;0.0232251655351952;-0.0239469348823261
-42.6708333333333;4566813751.67882;4737692865.19558;4955011555.70202;295972455.413654;148826619.198412;-96804216.7573011;0.0648093991800849;0.0314133109581108;-0.0195366278502222
-38.5166666666667;4550691642.10594;4692969288.73427;4882847685.78488;205943555.107026;176965070.852378;-92186850.8210618;0.0452554405579808;0.0377085508053915;-0.0188797309998916
-34.6125;4374393998.05155;4656450205.19799;4724427721.70324;307020602.561039;122076399.710844;-114724502.704271;0.070185859503692;0.0262166230349829;-0.024283259150573
-30.3416666666667;4301463241.20892;4481910973.62344;4549354078.25414;315601180.660573;194232877.981678;-36846049.4428665;0.0733706562076475;0.0433370674082464;-0.00809918261121732
-26.3833333333333;4193155225.61179;4522406068.59636;4623331417.62679;285826616.367132;215814386.310659;-64066407.1656241;0.068165045410507;0.0477211429131225;-0.0138571954676159
-22.3291666666667;4045996690.29631;4398336411.32206;4471923733.36065;267241704.427384;226412720.922023;-61281124.6311596;0.0660508954612646;0.0514768993884138;-0.0137035263311852
-18.3791666666667;3990748193.08734;4250241008.52238;4374240928.16365;308421885.713139;248765053.312005;-16261820.1159637;0.0772842261126319;0.0585296346285288;-0.00371763247224487
-14.6041666666667;3815583539.90056;4042065154.23535;4378399151.32458;368984373.80898;219371151.532592;-26424543.7901486;0.0967045721710488;0.054272047372302;-0.00603520667642979
-10.7125;3757702083.55231;3967082806.26903;4124655321.7931;256414010.696713;287823459.5161;25565043.8105215;0.0682369184664885;0.072552924547293;0.0061981042816949
-6.825;3582011592.09578;3898443367.49527;4130892787.92663;329510087.882711;289310365.927742;45666521.0182917;0.0919902349310712;0.0742117657370568;0.0110548792628464
-2.95;3502404389.29602;3843073513.00231;4117021518.20218;288523213.837424;237441555.250139;23611588.2701484;0.0823786124524063;0.061784286573442;0.00573511412698643
0.8875;3457099243.04535;3740070019.64895;3969099508.38994;335616277.292894;338422133.201432;41732224.3760005;0.0970803132042142;0.0904855073363564;0.0105142802007827
4.7625;3277986246.64658;3649419972.50107;3873362367.92891;253682160.082047;338082212.002896;97166236.6720883;0.0773896352803698;0.0926399851347327;0.0250857594622739
8.5875;3184283827.83196;3533246760.99402;3828458840.52993;270736737.767016;306132430.963007;81053977.7721425;0.0850228033696825;0.0866433769479723;0.021171437685072
12.475;3078299291.28754;3441935049.06039;3675389099.41193;273404682.720359;271044013.417869;88513811.617877;0.088816796824848;0.0787475677357309;0.0240828410880468
16.4625;3064252991.30115;3302168520.52168;3636732734.52463;264476997.245806;270827023.521429;95915861.2815795;0.0863104312850822;0.0820149007654653;0.0263741848200778
20.3375;2898406535.62667;3299947918.75186;3555475975.97453;278876844.911949;202700372.911056;117773841.224753;0.0962172978441937;0.0614253248541338;0.0331246342319813
24.425;2844135105.17489;3116566016.28959;3444199548.82178;246532434.054366;273088140.780738;152392074.247113;0.0866809855853195;0.0876246931248585;0.0442460061000951
28.0958333333333;2706503809.01433;2982383067.06529;3307870127.49228;215597282.217337;256173296.487806;141577785.812552;0.0796589613135831;0.0858955039400367;0.0428002854875935
31.9125;2645904725.10786;2899234561.55464;3246898307.28261;194753979.984441;271087027.684558;165150787.376892;0.0736058173736783;0.0935029649823142;0.0508641699699891
36.0083333333333;2591621385.80935;2816186617.31713;3127236242.5633;222271377.969606;235295877.099044;154156817.218091;0.0857653742119404;0.0835512375679142;0.0492949061922273
40.0208333333333;2493072969.20321;2707410856.58799;3039838224.83323;259818640.91072;176977753.731278;162175213.944293;0.104216219950336;0.0653678968970058;0.0533499488951226
43.9416666666667;2421064711.57322;2631937799.51904;2929527941.21145;180344377.791257;202009283.868188;143293161.48771;0.0744896974166661;0.0767530615294569;0.0489133964117284
47.6041666666667;2299238260.11043;2538293835.92575;2826857485.48979;179926105.560086;192250981.654254;162701417.39502;0.0782546588066275;0.0757402389483948;0.0575555783162624
51.2166666666667;2285367141.18685;2507737000.26878;2750843948.40957;182889809.645482;161248393.591537;159653174.820156;0.0800264457948333;0.0643003606734894;0.0580378886677529
55.4541666666667;2142549189.75029;2385543277.51626;2642354689.29095;168780765.137705;186970777.416314;176904929.554875;0.0787756780311663;0.0783766025871394;0.0669497286915502
59.9041666666667;2129795056.08229;2279819412.36763;2541149565.32959;169591946.263103;165088636.556272;152333255.220833;0.079628293707782;0.0724130322168037;0.0599465916131838
64.2791666666667;2016476397.79376;2176697071.30412;2397562273.13046;168226655.973269;175142134.857375;158611399.416233;0.0834260476132165;0.08046233771631;0.0661552782982095
68.7375;1922968677.5378;2066303687.84794;2303031215.81276;166883178.39685;147148853.92233;149194497.854579;0.0867841376441608;0.0712135659379219;0.0647817957612562
71.575;1850021477.74701;2000781235.033;2224056413.16492;165775276.577137;149741974.297506;141468246.921889;0.0896072173059424;0.0748417526492024;0.0636082097938218
75.1666666666667;1761871930.993;1922253876.01472;2136743692.63168;147291528.920473;143251821.142933;147963175.719602;0.0835994525648971;0.0745228416133705;0.0692470398905756
79.325;1682415204.11882;1820249942.80994;2015903162.95207;151515486.311856;144808449.542053;146768275.046587;0.090058319694759;0.0795541568969974;0.0728052208776047
83.6583333333333;1584145986.92678;1716926682.13833;1911930090.93082;153674675.323526;135797716.771629;146498166.974088;0.0970078998979456;0.0790934861601089;0.076623181814543
87.6083333333333;1497515230.5711;1632185794.33244;1822405079.39361;143352541.076626;132709253.791938;137706100.621912;0.0957269336232105;0.0813076882869304;0.0755628384594565
91.65;1417669901.98533;1562986796.18117;1735500663.08937;147010559.966876;133516494.828018;136296229.690753;0.103698724054873;0.0854239428984542;0.0785342423598574
95.5416666666667;1349635861.74434;1473430815.16837;1636358784.63138;124068076.390582;118253455.649019;125420791.266465;0.0919270744852837;0.0802572163087996;0.0766462663594393
99.6541666666667;1205317119.10101;1379696368.6493;1554850410.67664;138178716.43539;126520291.985462;119062635.582069;0.114640963980044;0.0917015474276581;0.0765749777370905
103.6125;1149726814.76393;1279949199.68456;1445521141.88675;162661896.683475;135290543.690934;128177223.057079;0.141478736161228;0.105699932250652;0.0886719808814258
107.533333333333;986310394.053594;1140569622.89015;1326265405.80336;189800190.492222;151601816.582087;133263204.243147;0.192434543564091;0.132917634784919;0.100480042425916
111.4;763147182.557888;954935192.534519;1168443473.13642;218093099.872307;178675244.305877;146796423.795377;0.285781176759784;0.187107193977897;0.125634168165051
115.558333333333;485198955.263639;686001068.091471;906943499.13969;219133965.220617;213387213.771823;196501623.489769;0.451637339370503;0.311059594069568;0.216663577914354
120.2625;98572604.7439882;239016506.192124;395866137.278534;105630847.330811;143214915.863467;175342802.524119;1.07160450517823;0.599184207589198;0.442934583214292
124.983333333333;14720818.1790319;64382013.8542809;214928489.373879;27241599.5458949;76941221.0790728;143157923.870088;1.85054928432561;1.19507322733361;0.666072349399234
129.658333333333;7219650.62056625;22190890.1851366;101462721.899583;9643319.83947933;33797428.3464225;101122802.89094;1.33570450237701;1.52303166139139;0.996649813820501
134.304166666667;4301845.47434683;9017529.34141807;41350324.067844;3804872.0543238;13077020.891768;56534740.6488899;0.884474367341499;1.45017780332629;1.36721396804854
139;3312894.65457935;5808042.0715666;19167515.2307074;1713948.16594533;6344279.54983011;29245091.796373;0.517356675853297;1.09232672071862;1.52576332635546
143.645833333333;3002287.81466409;4276985.96437839;10594717.7321559;914368.016229034;3252999.27862543;15155263.5643442;0.304557082023576;0.760582172987844;1.43045468010409
148.145833333333;2774785.58776259;3533336.45503453;7084641.39777334;458441.532701003;1844287.74054298;8352166.72173455;0.165216921524615;0.521967767296861;1.1789117123641
152.529166666667;2670349.07689562;3161359.48008613;5317426.45618287;273058.862726496;1092289.02933645;5072554.21039159;0.102255868002073;0.345512440523434;0.953949105303272
157.354166666667;2752739.64473517;2999770.32512012;4165869.05097851;230695.60153851;590840.404372356;2939683.05228664;0.0838058194060354;0.196961880522868;0.705659015277052
162.179166666667;2711621.74973627;2848663.41956985;3651212.91950442;190902.730063693;385331.026907047;1750957.44559355;0.0704016812382701;0.135267306154839;0.479555009306662
166.475;2592359.53259672;2804520.8120414;3186626.57087506;97126.98136626;262805.60186994;1202891.78740741;0.0374666322880645;0.0937078451126361;0.37748125193003
170.758333333333;2523186.41566709;2675589.60132832;2941760.67312018;77042.6119595672;190684.343291221;789249.075997842;0.0305338565082589;0.0712681583141725;0.268291395425014
175.058333333333;2517418.15830568;2800464.27838493;2796595.25510946;194384.607896503;179879.041779124;604373.727271158;0.0772158599298145;0.0642318643974502;0.216110545910049
179.470833333333;2349984.09009844;2640253.69049858;2668474.13264558;85844.5642393653;60196.4320884093;412094.022761288;0.0365298491173059;0.0227994879071799;0.154430585524443
184.058333333333;2366198.12784647;2424959.84336812;2475333.26540486;185582.899734204;93910.4983191757;274980.405176384;0.0784308370250918;0.0387266199792982;0.111088235681028
188.316666666667;2183634.68634854;2333000.77514296;2392687.36750024;85559.2450033361;98856.1847087794;152015.353089402;0.0391820323876644;0.042372975509501;0.0635333120215451
192.579166666667;2166418.30119287;2238903.39877083;2379170.20848064;171671.246239035;73115.4168968431;215791.516034119;0.0792419664034917;0.0326567983848629;0.090700327057275
196.758333333333;2015667.13060323;2166536.00581976;2325575.83700083;90938.7483262325;84467.5912040209;132459.562048528;0.0451159553804983;0.0389873932291563;0.0569577478149904
Temp(C);Modulus ,1;Modulus 1,;Modulus 10,;Loss Modulus,1;Loss Modulus1,;Loss Modulus10,;Tan Delta,1;Tan Delta1,;Tan Delta10,

File: analyses/DMA/PMMA80 1deg.csv
Temp(C);Modulus 0,1;Modulus 1;Modulus 10;Loss Modulus 0,1;Loss Modulus 1;Loss Modulus 10;Tan Delta 0,1;Tan Delta 1;Tan Delta 10
-21.8708333333333;2224645569.86703;2465340323.1439;2592211732.09367;124423911.101881;116791494.543041;-34650270.2049102;0.055929768223402;0.0473733761812257;-0.01336706788875
-20.7083333333333;2232603329.99702;2523192382.41741;2590623093.40626;154801567.031918;102987712.77105;-29286407.5000155;0.0693367984146673;0.0408164329793911;-0.0113047735792043
-20.7416666666667;2294943324.1993;2569138343.81467;2630247983.2173;136318126.169581;71052192.3333366;-28754481.2556989;0.0593993432134725;0.0276560398175514;-0.0109322320325579
-20.4416666666667;2257744875.14003;2543094868.21436;2650816835.6929;130612205.451276;75076509.9092162;-21077850.5532647;0.0578507372066009;0.0295217102781272;-0.00795145491361539
-20.6666666666667;2298634796.52325;2528408913.62452;2707335245.68967;155535668.872699;129853677.809267;-23837425.7721597;0.0676643671747904;0.0513578626896704;-0.00880475582405655
-19.8291666666667;2285276052.302;2476125951.35802;2671682319.45781;175247480.009454;147616917.860766;-20165301.7125259;0.0766854751892772;0.0596160780027388;-0.00754779172870307
-20.2083333333333;2291136543.05265;2508902020.82197;2663798396.08229;142468096.67168;78873585.241316;-55657452.4928413;0.0621822811493631;0.0314374912159684;-0.0208940183216185
-20.9916666666667;2293961115.00109;2482326450.73547;2604093600.29458;131249778.871742;85490219.3366269;-24361146.3326789;0.0572153459853567;0.0344395554062995;-0.00935494266792987
-17.4583333333333;2253141899.51683;2410553744.34772;2555290599.87035;144026792.46051;93291234.4261407;-28341994.0940648;0.0639226461908129;0.0387011634338751;-0.0110914954625915
-16.7791666666667;2232133791.74104;2412679206.51137;2583349800.05266;133774469.480683;106534339.474088;-6562671.59231065;0.0599312057259526;0.0441560316790446;-0.00254037281059532
-17.45;2252219969.47373;2398804743.00495;2544461853.96553;150797607.090558;140836871.16759;-8938730.78405319;0.0669550972526873;0.0587112692595254;-0.00351301426276924
-15.6166666666667;2195616118.81266;2353215741.17007;2477869338.35139;136631133.980482;88940571.3328438;-5862917.11113783;0.0622290630906686;0.0377953324792144;-0.00236611229671966
-14.65;2157100075.9798;2302270334.41872;2466699324.13574;137834689.573579;151448478.460791;-15711526.5111408;0.0638981432101481;0.0657822307817859;-0.00636945344631563
-14.25;2116007136.33752;2335094500.44099;2488664635.72163;160561606.254777;116173718.58352;-59027251.8325348;0.0758795202045886;0.0497511850426525;-0.023718443612399
-13.35;2123258063.88278;2313771309.95856;2475927081.79414;115451177.054158;101703444.79732;-15641878.7961329;0.0543745383653616;0.0439557031239795;-0.00631758459736152
-12.4416666666667;2088839072.02802;2291100834.28518;2439659386.57202;146347257.84792;97574633.2076824;-1737135.28017969;0.0700615283425514;0.0425885372426769;-0.000712040086309158
-11.7083333333333;2061112253.17885;2270573512.54208;2403847910.79352;123022993.900012;119410179.413883;48784.7844841458;0.0596876728622007;0.0525903163911194;0.000020294455512388
-10.8041666666667;2073847307.62508;2225022098.86462;2370512349.22476;166825364.669962;117370535.871918;-8222151.56438437;0.0804424530468475;0.0527502787193933;-0.00346851243659343
-9.975;2006507913.83862;2204265660.05131;2351814120.66899;128572006.224749;109557946.959165;-3333589.41409473;0.0640774976953766;0.0497026964329767;-0.00141745445985607
-9.04583333333333;1961146907.82958;2207592643.34409;2348368527.346;152550459.369674;84103425.8321078;-4663527.97332398;0.0777863497939088;0.0380973482973322;-0.00198585865847659
-8.25;1963972028.83351;2168122031.57991;2330112145.02927;103186906.116576;89670233.3056124;-4001714.31682674;0.0525399061705899;0.041358480749476;-0.00171739129610711
-7.47916666666667;1955799421.79018;2124482866.77365;2262962003.27851;137589679.054964;110054205.829074;1514470.00703123;0.0703495857100857;0.0518028210772103;0.000669242349114614
-6.55;1946943203.57142;2114825915.97306;2284067816.2419;131286467.959055;74473440.1250611;17690157.1654706;0.0674320995693284;0.0352149269415374;0.00774502273517305
-5.7625;1915879003.37861;2077670489.01622;2289506049.51437;122014730.166548;116477735.925203;29751532.7249159;0.0636860312949709;0.0560616982052604;0.0129947386385926
-4.875;1910969166.3554;2067980271.68252;2260633381.24157;124884079.070776;158547129.010495;11028129.1970842;0.065351174299141;0.0766676216313708;0.00487833599582936
-3.8625;1874706660.38864;2097349157.01119;2234051271.28843;122533384.591192;120573841.729077;31266440.876668;0.0653613640897771;0.0574886834297535;0.0139953998721953
-3.12916666666667;1874646432.57873;2050750023.91198;2229656203.54589;97319019.2556101;101322603.833805;-10493081.9970986;0.051913266184141;0.0494075838851014;-0.00470614347647461
-2.25416666666667;1857518210.25174;2068104873.93321;2218700850.40176;113014338.573302;155136671.827621;27710596.7178901;0.0608415777296665;0.0750139288306859;0.0124895596956536
-1.3875;1862747090.90191;2028993176.86874;2181685594.25098;110453213.520977;129730997.068673;63417888.7611815;0.0592958722418389;0.0639386068655401;0.0290682988090932
-0.3625;1861502847.07326;2034272523.94395;2207022996.57384;136472946.684803;115740544.58224;27479619.8804314;0.0733133161194849;0.0568952995333425;0.0124509893748686
0.3625;1847941336.81568;1992222248.07782;2199324273.4769;127717220.204257;99614090.055942;16981608.9614496;0.0691132438350753;0.0500014946384892;0.00772128474470184
1.325;1851545680.68448;2019038186.90244;2173707525.28302;131774132.342953;81364704.5879316;34609962.5604195;0.0711697981408912;0.0402987447764717;0.015922088026039
2.2125;1826278830.11565;2009780156.8924;2187885277.30531;97453035.3972273;168123604.20448;42814900.0183374;0.0533615315417393;0.0836527336723433;0.019569079084014
3.0625;1809247105.46053;1995633750.52906;2118046633.44603;110105846.812836;127170272.716464;27131751.9222898;0.060857273990116;0.0637242543541622;0.0128097991299402
3.94166666666667;1794861603.48546;1977938036.70546;2122582488.34905;63597875.3324947;105631148.902508;38427745.2944968;0.0354333031633155;0.0534046805017472;0.0181042411804622
4.89583333333333;1789207117.21553;1925658023.97556;2112681627.19558;98492565.7494185;115321442.540195;52516281.7932974;0.0550481634025124;0.0598867717447107;0.0248576411690618
5.69583333333333;1785762798.77179;1939754217.72178;2110461076.90831;102544822.240261;115220565.072062;37493795.4503605;0.0574235404112958;0.0593995692956331;0.0177656891475519
6.625;1750851680.06895;1901308311.91899;2089649546.28564;116199782.70354;114832398.403082;50327203.3295364;0.0663675764351233;0.0603965162741972;0.0240840400338866
7.59166666666667;1725701847.01518;1877182675.30969;2041168114.88706;95662219.4781694;110180768.40442;73424997.1935883;0.055433804885606;0.058694750305131;0.0359720478965305
8.22083333333333;1694390298.54218;1852196389.02518;2010318079.80966;110216497.92845;125506357.881837;22990356.7941348;0.0650478806584751;0.0677608263494628;0.0114361786948221
9.09166666666667;1709811197.78099;1812326879.98528;1980727660.74954;89003394.6646289;103379700.15172;42758838.1245086;0.0520545161829203;0.057042524333447;0.0215874392890177
10.0416666666667;1679171980.00525;1813479784.93595;1990984237.57966;79012164.5904415;95416620.8092915;32971453.8347105;0.047054241930713;0.0526152106033327;0.0165603791393106
11.0541666666667;1682869306.10648;1806323194.76867;1979366594.28304;96643230.1192579;110427312.500677;46892091.1122483;0.0574276503639215;0.0611337510477014;0.0236904529194772
11.9041666666667;1651718929.56252;1789789639.79779;1924061777.06397;95192875.7019748;138224262.182711;38593840.2062744;0.0576326116981586;0.0772293341681919;0.0200585244540157
12.8291666666667;1639157882.38874;1799585787.73709;1933988973.4818;70013541.8999816;108733449.255396;44310203.4895109;0.0427131166876683;0.0604213758501194;0.022911300993479
13.6916666666667;1624834653.74936;1760260375.21926;1884572342.31577;84173957.6116849;122356545.782003;51535725.081412;0.0518046297310626;0.0695104812359148;0.0273461113294727
14.575;1592150786.77936;1733021573.61814;1863260956.79482;77416688.3812282;92805204.7415156;55166683.3566308;0.0486239676694369;0.0535510960476738;0.0296075990619846
15.4458333333333;1593480323.55589;1739384041.98909;1856990924.42897;92205289.3315448;110652551.375982;50182127.14385;0.0578640902987659;0.063615940301168;0.0270233561638333
16.3375;1578171980.60572;1723972619.2278;1839657841.29652;84403347.9947692;102217222.892183;47362972.5483942;0.0534817174756673;0.0592916742134615;0.0257455334819298
17.2458333333333;1542166209.32623;1682477425.11472;1841040954.01478;74637163.1517436;109395357.632096;41113338.0052455;0.0483976128515695;0.0650204014622286;0.0223315716663387
18.1;1551963628.76313;1666782572.21644;1809591945.92661;74537483.356263;98829406.4976268;30180741.1416084;0.0480278545030511;0.059293520429726;0.0166782026243791
18.9166666666667;1529310462.421;1664244280.6104;1823906923.3008;70868890.7002015;108784081.928946;51090374.8166138;0.0463404210208641;0.0653654533750577;0.0280115033085973
19.7708333333333;1533987304.51087;1643575200.06919;1789079262.25662;77108751.5152326;84463176.0059661;51638103.6637393;0.0502668772345673;0.0513899065904683;0.0288629490895818
20.6;1501331710.97656;1638057228.55653;1770665190.22649;74357859.1407239;99091996.7351198;38590444.9745083;0.0495279348308422;0.0604936109725789;0.021794320681016
21.7041666666667;1496931327.74102;1611239172.57825;1759530316.5068;64536878.021533;101479933.188886;51863392.1945161;0.0431127846852694;0.0629825384809268;0.0294757025258198
22.5916666666667;1490067282.14779;1601732066.61276;1773922891.89591;77962863.667273;98624229.3795878;46610269.9912533;0.0523217069466131;0.0615734874985377;0.0262752514239431
23.2625;1501910945.17941;1609699641.7098;1782452532.97178;58882584.7260967;105453611.130353;77980586.2363357;0.0392051106059839;0.0655113590125058;0.0437490394800715
23.9875;1497759655.26272;1588695235.94983;1732640670.0072;66188233.7212389;100466616.914927;47419223.1656954;0.0441914919317472;0.0632384453868278;0.0273681808274177
24.8291666666667;1461519727.87313;1560686112.54721;1720712986.13206;71764461.5133713;93522074.2399198;31973814.0923891;0.0491026293690925;0.059923692206937;0.0185817241748503
25.6958333333333;1449781867.20676;1552307554.9386;1684401327.38138;65972986.1487527;119824876.060907;50065501.4818746;0.0455054568145898;0.0771914532527329;0.029723024238949
26.4791666666667;1448193893.58204;1553546223.53864;1664138592.91916;53046698.3833903;86440780.3309773;60111685.0362153;0.0366295553506181;0.0556409452266467;0.0361218021695958
27.2666666666667;1451889474.30179;1548353858.89331;1687858785.30228;64186041.5881706;102009173.3568;50432413.7762697;0.044208627946034;0.0658823386985396;0.0298795220402505
28.1166666666667;1432224843.00555;1552556724.08206;1673149084.18244;78736649.3444449;88697521.2621214;53886110.4217842;0.0549750618619451;0.0571299714118742;0.0322064010500982
28.7583333333333;1433913428.64325;1539537064.2516;1675438757.4974;68612906.6947223;95037042.0312305;44588663.1256019;0.0478501040049836;0.0617309217413548;0.026613126219071
29.5875;1438967918.08134;1526854811.93961;1657570137.0923;49716525.5919463;88075266.2238842;60761866.0057277;0.0345501278848775;0.0576841134698324;0.0366571915396086
30.4291666666667;1419463850.87481;1520833604.68344;1639882296.85007;76279404.8522534;106421967.289095;49053109.9252901;0.0537381806554937;0.0699760755952303;0.0299125797135031
31.2333333333333;1409275771.52618;1506399971.24378;1642697726.04362;48739689.7044455;85414756.8829217;45253437.1015104;0.0345849199207212;0.0567012470216642;0.0275482435898307
32.0125;1394111139.73674;1489072846.82914;1618696137.16106;81011792.9586862;107707376.112292;46697403.5004051;0.0581099961470679;0.0723318381244047;0.0288487767582525
33.0291666666667;1394154518.22688;1481482816.777;1613668220.96198;54305487.9386596;82641454.6670946;47759388.1950676;0.038952273387692;0.0557829316217673;0.0295967830156537
33.8083333333333;1376694104.65168;1470233522.33675;1610851744.95342;70869232.0863547;80581103.3396596;53298561.1112194;0.0514778350883439;0.0548083703135719;0.033087192088407
34.6916666666667;1391385008.05943;1462356969.62372;1587296378.97777;61813163.0049387;83787529.4693353;53770552.0022915;0.0444256353539052;0.057296221927875;0.0338755589154182
35.6208333333333;1352444249.96454;1459320652.64969;1592324633.78752;66941347.4670804;83075432.3423001;52487348.8456558;0.049496567025839;0.0569274697726371;0.0329627186139858
36.3958333333333;1360738644.9696;1464239487.72125;1568053718.18203;47780289.0820258;76656758.3057885;40379098.48967;0.0351134946146057;0.052352609630196;0.0257510938697207
37.1916666666667;1353561831.46152;1438712950.61022;1580249585.03089;68949165.9600325;75400265.3518199;55134248.8815888;0.0509390589756689;0.0524081369531286;0.034889582888586
38.0458333333333;1364856964.61129;1436812283.66917;1564019864.59846;53240477.6032014;81965123.870658;48573043.9724776;0.0390081004703408;0.0570465083033287;0.0310565390324809
39.0041666666667;1342272484.67561;1424056930.25663;1546933070.9818;54927143.3707121;76964827.0162983;42324513.6746888;0.040921008213907;0.0540461728608198;0.0273602746418928
39.7541666666667;1319451014.26707;1419276843.45772;1542066857.89982;66277741.0962943;74888601.9338536;42822073.6963416;0.0502313010332637;0.0527653236076238;0.0277692717906291
40.6625;1324309406.92589;1417368620.81305;1532956488.09702;58233590.567306;78601415.8987415;53151852.2425804;0.043972798397984;0.0554558741773561;0.0346727729425393
41.2875;1324602155.79047;1409557178.31822;1536182154.66902;63151122.3382566;74856002.3493679;45519792.9661624;0.047675539453256;0.0531060417419039;0.0296317678393875
42.3333333333333;1331756128.91688;1399033342.36845;1512046053.99039;62440773.5708881;70111986.7226938;55246402.1167099;0.0468860418323522;0.0501145931261366;0.0365375128428866
43.1583333333333;1318176335.76341;1386432409.32833;1508681545.60168;62527375.725414;67762171.3325869;49965814.4721845;0.0474347581799076;0.0488752072417399;0.0331188610464892
43.8416666666667;1290409395.06184;1390475125.5155;1491719107.44719;66073531.6141281;75722599.6144883;49495289.5216289;0.0512035419665879;0.0544580756785671;0.0331800332076803
44.8375;1287762801.82384;1372658838.63154;1476454820.24516;72546627.8146131;67112127.9475487;42529380.2959853;0.0563353963259898;0.0488920670298931;0.0288050671871717
45.7166666666667;1296248879.85026;1362608332.34433;1456300744.50422;63990452.4347128;69836690.6469502;42536954.3538831;0.0493658690313428;0.0512522116511632;0.0292089079226312
46.4333333333333;1267990683.63602;1360688109.8674;1465766758.38541;60012411.8542017;67914630.667798;45439165.7548304;0.0473287482539804;0.0499119748128148;0.0310002703328347
47.4;1260171738.75752;1347581555.46592;1438536729.40538;63800183.8296556;60923486.0794367;43232624.1211518;0.0506281658820251;0.0452094983285616;0.0300531944978714
48.4;1255351085.4631;1330457019.86417;1445395895.15141;61731891.8777214;64583008.8297621;50528670.9312113;0.049175001792386;0.0485419730705435;0.0349583606129712
49.3875;1241537838.41112;1316371568.33542;1423830493.27399;64561623.1606487;62964027.557609;53029477.0202342;0.052001333477901;0.0478315006736496;0.0372442346689015
50.3916666666667;1223367217.55745;1295126667.196;1413455785.70465;77052959.5387666;67894044.04558;52295554.8735656;0.0629843259104239;0.0524227056435904;0.0369983662753871
51.4333333333333;1203989144.65753;1271361456.71368;1390474271.70342;60214180.854298;61476619.8287732;48941788.0540485;0.0500122290317042;0.0483549501238482;0.0351979098427271
52.4791666666667;1220262002.85341;1278186790.20048;1380034221.60133;66530347.3715714;65069099.9381921;53972556.5689561;0.0545213628024143;0.0509073481568262;0.039109578388809
53.3666666666667;1197184188.42771;1270969110.47042;1371389375.10397;70423997.6322394;64103013.3985158;48349795.3118966;0.0588246974132937;0.0504363267922297;0.035256066723013
54.2;1172380194.39955;1256085293.95089;1362694064.38262;59545311.5420216;72274075.411177;53094076.0041889;0.0507901036084278;0.0575391462341275;0.0389625796368635
55.025;1165996246.8765;1244036292.30046;1345996848.20633;57814497.3980766;58635227.627591;50022480.7785334;0.0495837765798574;0.0471330522995943;0.0371638914646742
56.175;1145146045.69847;1211460504.68841;1307576282.45393;52642458.7521996;81520391.8491685;55858596.2639613;0.0459700829863067;0.0672910024996116;0.0427191874107194
57.2791666666667;1138348587.13402;1223178128.05143;1318050957.16423;67404643.0128928;63471008.7748893;49167708.1214912;0.0592126557494967;0.0518902417557131;0.0373033438914037
58.1791666666667;1126601399.3424;1206812209.92341;1297415631.38267;67616411.7796744;62038829.0122531;50696337.2477692;0.0600180434882668;0.0514071936811036;0.039074862381411
59.0958333333333;1118124496.57846;1190530942.00558;1286314406.60965;69174846.074273;62610785.0540331;48631477.4317253;0.0618668549754101;0.052590640734258;0.0378068357019366
60.1166666666667;1106695420.50355;1178677220.99395;1267693403.56971;73530209.3513831;66409283.1961093;58454026.8765637;0.0664412339557047;0.0563422131294843;0.046110539592588
60.9916666666667;1086081035.70171;1175024556.21152;1257956021.86702;72928679.0485918;67872485.5907409;49870358.4489852;0.0671484692682006;0.0577626103488196;0.0396439601878681
62.0125;1066961260.09121;1148947893.96423;1237157440.81197;76797930.7723151;62192361.5003688;47512930.5092165;0.0719781810688705;0.0541298363721141;0.0384049183570629
62.9083333333333;1059701190.8066;1137874450.09333;1235070008.65824;72975216.6833304;64063103.4759999;51597763.2723589;0.0688639564779435;0.0563006784015102;0.0417771971715302
63.9333333333333;1052864233.88199;1111756553.12417;1209265816.6961;63949631.0642244;67045851.3028394;53105476.0471985;0.0607387249051453;0.06030623441295;0.0439154694641835
65.025;1016883340.59107;1093578509.973;1195742769.09277;89224350.0784238;68761030.6570336;60468678.7828817;0.0877429558700036;0.0628770865831402;0.0505699723601592
66.1333333333333;985331531.743433;1069009141.34383;1174933777.69635;88579388.4896356;77197923.9722221;59794719.1951558;0.0898980552595372;0.0722144657015542;0.0508919909617316
67.0208333333333;953287732.954321;1056103007.07206;1153831683.15243;94705340.4761778;72349974.7223173;64578230.6996253;0.0993460182086659;0.0685065511960809;0.0559685018556509
68.05;946162393.52586;1017371071.00804;1135218429.48781;100332309.6855;59019617.6037162;48213939.5944169;0.106041320572479;0.0580118889612596;0.0424710684235194
69.1083333333333;913640070.474759;1005827045.01819;1129580543.13001;100534680.722875;74774690.8223426;57154514.2496869;0.110037512551998;0.0743414995576998;0.0505979981660401
70.0208333333333;889210987.651622;1001769009.12377;1092680584.7278;87151508.9009643;75873934.5652552;61982216.8764187;0.0980099325258324;0.0757399499028428;0.0567249182814569
70.9916666666667;871109398.74545;973262692.477489;1084233440.13448;103124185.622071;85934804.7161852;61173997.3368136;0.118382588651423;0.0882955910879865;0.0564214264865563
72;848308956.120608;959859101.593016;1063984732.44632;113310515.969551;81116508.0200203;58983251.8528168;0.133572226430015;0.0845087658026022;0.0554361825448398
72.8916666666667;829388821.484138;913376314.655149;1045605313.30036;118375923.381376;78969798.5004359;66639345.5671453;0.142726692613905;0.0864592142727627;0.0637327916370317
73.9416666666667;805296801.818166;922242240.235173;1027632949.52879;114980878.367819;85108171.4762377;64687934.4483145;0.14278074631393;0.092283965929098;0.0629484822163173
74.8791666666667;783778410.890619;908067246.265069;1026904256.30058;122951150.733673;87405234.2448041;71799456.4019174;0.156869784910205;0.0962541426356988;0.0699183550573394
75.8833333333333;763768521.875969;890304016.111514;1013967521.03668;124770099.897962;85568129.9722089;67441612.9196328;0.16336114454089;0.0961111355488833;0.0665125968242856
77.0208333333333;717923468.444457;862876461.917454;980905591.235991;101361780.980425;82410143.9608266;69494191.3447432;0.141187446065871;0.0955063066359437;0.0708469723953525
78.1333333333333;674427433.277071;857492407.707128;962431141.004541;145164614.504341;87052909.3499288;72392001.4207312;0.215241265912005;0.101520326672865;0.0752178502299622
79.1916666666667;669222178.873929;821951058.712889;945071928.168774;111688986.450913;94145053.888595;70610294.6782361;0.166893731225177;0.114538515268803;0.0747142017169579
80.1791666666667;660783984.83928;792052968.007646;929233184.196426;142485398.627209;85547245.7759039;74028634.9421942;0.215630829282076;0.108006975835331;0.0796663702945693
81.2291666666667;625542483.558732;775336438.443543;903753054.245632;142196653.131781;98684268.0030954;79421128.0231946;0.227317339539946;0.127279285623671;0.0878792360923061
82.0583333333333;604763158.348401;759063670.293739;880205359.12812;145757271.917573;96520342.3159686;77465961.9950198;0.241015461847302;0.127157109598748;0.088008964262332
83.0791666666667;571503562.115641;720610960.283991;860009843.367713;152083384.095073;111102399.096233;78417197.4751793;0.26611099943468;0.154178058924398;0.0911817441159805
84.0208333333333;570892356.02732;698778121.355115;837060727.560111;145504626.271221;108240756.201249;86638038.8566222;0.254872262231267;0.154900036067731;0.103502692223009
85.05;505705431.324305;644667550.320678;810517769.156486;153431304.772177;111097133.052241;85306662.4599169;0.303400547568537;0.172332441732142;0.105249589467602
86.1583333333334;468384691.233653;621125024.543072;774680743.146425;154001115.478616;113263912.986773;89411843.6064852;0.328791948927708;0.182352841233688;0.115417666435508
87.3083333333333;395252425.157052;604764896.444448;739078449.821199;155290402.47156;112497079.485921;96250801.7041682;0.392889183184281;0.186017872643266;0.130230832366244
88.3208333333333;381042335.836913;571935006.251654;700547498.269217;153763083.03607;113329879.683546;93002788.6964784;0.40353280613386;0.198151675356063;0.132757291869934
89.2791666666667;342842119.047019;515861587.560265;674762878.525516;148318582.234172;121572079.304704;99147879.3443475;0.432614821791576;0.235668020717867;0.146937364961458
90.2625;301101772.469338;472831989.916694;636292511.441589;144852890.243892;116394061.683409;104141241.175876;0.481076179180055;0.246163677935405;0.163668814740461
91.5041666666667;250308526.575717;440728229.250939;588032621.316145;137672778.668902;119706541.71068;105867695.972031;0.550012340978952;0.2716107881588;0.180037113817047
92.525;193699098.320848;378470865.505622;550585256.576967;122012134.496437;132794077.595089;109446174.415697;0.629905536753365;0.350870013251037;0.198781520406364
93.5125;168620295.249676;335829624.378102;503376027.386788;115649478.707007;122143654.681497;113161429.880423;0.68585740842029;0.363707206913881;0.22480496432833
94.6041666666667;135433752.563908;285037375.727888;458325062.063903;103287468.839717;117508207.653924;115674124.136301;0.762642006769898;0.412255436164636;0.252384461838949
95.7291666666667;102939188.269646;254713694.558624;413548506.057824;87781141.3982924;117929242.787037;116791541.115923;0.852747557794534;0.462987445537189;0.28241316170924
96.7;78660881.3197033;217981562.881171;379182625.611685;74678604.0152332;114361071.263323;118556921.091873;0.94937410771836;0.524636440585869;0.312664434190834
97.6458333333333;59699773.4107304;176272774.158603;344730021.844756;62757688.4678259;105550737.909327;119650746.975672;1.05122155214991;0.598792061979789;0.347085369401203
98.7541666666667;44892936.4579202;148509990.849455;304037773.924149;51901668.7369752;95746547.0626176;117911728.041948;1.15612104780948;0.64471451728575;0.387819337446422
99.7583333333333;32270179.2682837;118020458.166389;274488972.292546;40856526.2435213;88977068.4662278;116703261.045729;1.26607682913235;0.7539122441025;0.425165572485546
100.958333333333;23320309.9274427;93556773.4849544;239604977.065251;31529608.9029408;76454393.0639442;114694410.630544;1.35202357949101;0.817197838446613;0.478681252932863
101.9375;17446983.2858803;74394041.2782736;212411530.703115;24832138.3742364;70721395.6481137;111068154.469702;1.42329123421198;0.950632529607818;0.522891361415498
102.870833333333;13505228.922075;59905998.4301654;188120929.920003;19584816.2764381;60975947.1776704;108927743.563436;1.45016544254394;1.01786046098125;0.57903043329499
103.979166666667;10805692.3283391;47181859.6081922;157196195.196708;15595787.5372806;52143394.2730029;100765850.731987;1.44329368849222;1.10515767513219;0.641019654489054
105.058333333333;8510694.7690526;36572900.383508;134579212.270746;11899291.490339;43405480.4987215;94327024.541011;1.39815747283151;1.18682084394637;0.700903378385396
106.170833333333;6900140.12604424;28271840.9465828;114976378.074315;9429048.79824375;35907532.2038838;88230609.4032166;1.36650106026895;1.27008114794251;0.76738031655675
107.2125;5890961.17197675;23243893.0083586;96666416.6705716;7595524.90396395;31041574.7355805;80237172.2849071;1.28935239636204;1.33547227757492;0.830041859918595
108.083333333333;5084865.91879743;18131019.654171;81302141.5568793;6248853.6736425;25197744.7810316;72960553.6694246;1.22891218243181;1.38975883660437;0.897400145583879
109.120833333333;4439832.67313685;15178596.9165318;67052930.9877274;5078783.16253697;21595982.3660595;65623703.9532168;1.1439131914286;1.42279174319058;0.978685092307566
110.283333333333;3867912.73218718;12344448.8766685;56106286.3812688;4123696.76458751;17403464.146111;58454706.2403398;1.06612973200553;1.4098210718021;1.04185662624527
111.379166666667;3418476.39939485;10383551.5311446;44929534.8400953;3338451.20769168;14141053.4214741;50360677.5258977;0.976590392223466;1.3618705872513;1.12088134687198
112.358333333333;3089609.99640905;8663890.84601456;38050804.6476216;2842077.87541294;11686713.8863819;44551972.907055;0.919882405454473;1.34889902170892;1.17085494826296
113.233333333333;2857884.26850224;7617212.73327755;32907744.1606631;2408947.10152571;10004642.9467524;39987234.4767643;0.842912754752028;1.31342569743981;1.21513143780192
114.166666666667;2637719.11765107;6827492.82634694;27321415.7272404;2100083.27264553;8588123.71039335;34774264.0151157;0.796173959005798;1.25787370691218;1.27278411786123
115.229166666667;2453291.11945369;5835251.50235211;23153201.4923424;1808176.83382922;7305125.9142838;30278647.7171629;0.737041282826587;1.25189564003183;1.30775209325489
116.15;2274459.7521522;5133963.33553633;19985665.2384149;1574678.34163222;6121267.15328205;26669856.0606109;0.69233071288344;1.19230831099081;1.33444925362545
116.920833333333;2160531.99836563;4631721.31131431;17112989.9930256;1456302.01295589;5250835.67944425;23340885.0157844;0.674047879900662;1.13366831173922;1.36392792991154
118;2004693.23868272;4395110.26111299;14635469.443091;1218239.2349526;4693022.29861793;20123615.7854717;0.607693591939832;1.06778260835475;1.37498942987247
118.983333333333;1905785.28764488;3887619.88114573;12758658.0902023;1128847.44990943;3984739.84235325;17345682.610781;0.592326668291386;1.02498185629684;1.35952248960266
120.029166666667;1781076.27302592;3534404.65183962;10838111.5423001;956664.070644104;3443612.96234499;14944144.3557818;0.537126952468352;0.974312027501613;1.37885131532889
121.041666666667;1658353.71831606;3107321.13507396;9586407.55928664;858458.496683075;2908242.59360003;13038152.9355531;0.517657051810864;0.935932421265756;1.36006662088163
122;1584680.19111136;3079834.57140483;8634211.69778191;784196.730534411;2733596.0948596;11464817.2928805;0.494861193402338;0.887578872008276;1.32783601956688
123.083333333333;1624669.02062287;2823737.42070676;7386575.31653087;758184.839842717;2266871.91133459;9695762.71646095;0.466670337292479;0.802791327094152;1.31261948886681
124.2;1442841.53827873;2591228.05042805;6640673.58678378;600887.445929282;2065159.61839535;8375961.76448974;0.416461149743528;0.796981036869451;1.26131207249209
125.120833333333;1388902.46936471;2522223.95408514;5982635.7059133;563575.851835088;1846032.92606396;7290940.87674626;0.405770645719186;0.731906824956608;1.2186837432772
126.145833333333;1321764.49432817;2266536.73683477;5392139.27721763;503578.295981904;1606502.9463576;6371810.72784931;0.380989425985349;0.708791929223741;1.18168511610427
127.254166666667;1260864.7017997;2145798.98929797;4919740.96675624;471252.706209971;1425918.55357034;5580629.37153177;0.37375358794431;0.664516369278768;1.13433398409414
128.266666666667;1207694.23404383;2035631.41056979;4464569.96792646;480325.268165922;1260360.38913506;4904953.33111593;0.397720925235857;0.619149607630723;1.09863959269385
129.2375;1222626.27782783;1963341.1935059;4154188.10987042;498046.798787136;1133703.21546231;4409792.34675594;0.407358166448038;0.577435658769978;1.0615292880643
130.241666666667;1170244.87610092;1886561.69053542;3871784.70395241;473777.187949231;1031920.93954907;3982417.01703238;0.404853033433297;0.546984996422885;1.02857398371532
131.15;1153652.87214661;1750258.46146418;3579772.82528512;466918.964780994;907520.478698782;3497228.35772025;0.40473089960951;0.518506551277916;0.976941422935603
132.1875;1060943.52044171;1527670.08309682;3364754.00679988;421138.850803251;835898.336768831;3079515.58700376;0.396947474289598;0.547172027532501;0.915227556243436
133.170833333333;1039363.31376796;1633023.53049116;3139288.51226161;318995.416643342;790495.795855272;2797886.83041177;0.306914254541946;0.484068833728022;0.89124870794246
134.283333333333;1035451.7661753;1560317.71803332;2903210.29271662;414578.572674466;722696.478164707;2487128.6897505;0.400384244073304;0.46317264093855;0.856682237587147
135.379166666667;933003.855760693;1488333.94109901;2770506.94919329;308619.62546735;657285.663055332;2277866.68371479;0.33078065386528;0.441625125185266;0.822184071538984
136.345833333333;912322.218700305;1444166.36657984;2625004.44834812;273008.424035136;580356.920610224;2018311.49325059;0.299245615681775;0.401862925242236;0.768879265907791
137.391666666667;874019.132862649;1423639.56574664;2555794.03684463;303274.744887224;568226.669812468;1958527.68612433;0.346988679634412;0.399136609774159;0.766308887918967
138.520833333333;896880.551833772;1327981.81116476;2347765.60836018;374250.834964726;516431.891632353;1649979.50566643;0.417280577886908;0.388884762796109;0.702787152086647
139.558333333333;859059.965528214;1317213.32581878;2370001.35566725;370954.301203208;506788.042211194;1481611.1136973;0.431814210984815;0.384742571516404;0.625152011054511
140.533333333333;841437.189593829;1276563.14243622;2144793.25419425;365614.631482636;507220.170223269;1440659.13019254;0.434512089558487;0.39733261392404;0.671700699997664
141.429166666667;745577.722690238;1014135.9577051;2085982.20359145;280289.990957983;377340.968594197;1276337.67981525;0.375936649430221;0.372081243868018;0.611864126941148
142.445833333333;716993.636978327;1261812.27496915;2009168.77592752;259370.680564121;435943.609634049;1179918.11879644;0.361747534688319;0.34549006875425;0.587266800546279
143.333333333333;693084.913388075;952258.302245915;1983688.55144397;258729.889432521;339421.104054021;1138745.39490063;0.373301863068619;0.356438062292018;0.574054527900416
144.316666666667;734472.693396516;1155768.41141566;1907900.77439513;362613.935046193;422926.237067003;1010814.33991354;0.493706489439806;0.365926454547217;0.529804460210465
145.4;691248.460739385;1205054.10480607;1811135.07732402;336069.483981101;412882.131191266;976052.759711994;0.486177551298456;0.342625388805849;0.538917705218391
146.45;610495.944004783;1114932.56569286;1744363.45394271;256112.277182604;370251.510436914;901763.19179227;0.419515116681263;0.332084219108647;0.5169583149395
147.4375;575374.795646293;1076064.23372526;1717055.47359023;243938.348140703;400107.69673679;854299.302817651;0.423964257709096;0.371825105041958;0.497537392330941
148.4;565880.246784392;1058987.45671674;1668026.44373399;251115.522295829;385098.252544817;777061.457454243;0.443760890617389;0.363647605174442;0.465856797638493
149.3875;594251.191250106;1051468.89498746;1634642.42052171;343786.160964285;378966.402786203;723706.240694118;0.578519935721246;0.360416180252979;0.442730612890335
150.616666666667;530461.646465316;1058144.19429771;1600171.93408489;263482.78142491;377812.548881336;700988.805861088;0.496704678237538;0.357052045380346;0.438070929085486
151.745833333333;544718.992081589;975289.215466134;1546481.42278124;335901.981726272;327620.203998548;667030.446304172;0.61665186382185;0.335921077361615;0.431321344361552
152.7625;458500.031771328;935230.216541762;1473094.31271367;232197.990400703;356915.965146047;654144.64426085;0.50642960591224;0.381634338618602;0.444061618197284
153.704166666667;433202.769908295;904768.09276115;1485854.94641371;216539.677009383;353850.47324793;601441.666099344;0.499857554131573;0.391095216640606;0.404778183463331
154.645833333333;411610.659403369;905041.631523632;1327407.48757132;224824.870038954;398348.971559843;584320.516670515;0.546207599105521;0.44014436207672;0.440196791220163
155.5625;451299.752992756;860356.950298597;1273549.01539912;288237.008146529;348042.593955067;472677.041687227;0.638681954144911;0.404532785879483;0.371149469688133
156.541666666667;407934.825192353;844683.112329586;1347179.96391738;328811.53320864;335620.722434748;542943.267825499;0.806039379093452;0.397333292847688;0.403022077500846
157.454166666667;426409.165256327;844409.727590516;1342703.56500754;296270.73847525;343853.604427735;536561.597499305;0.694803870590242;0.407211799192443;0.399612849390394
158.5;405148.642383319;806724.630957976;1354598.19325199;299297.129438556;361100.676611536;512330.286423844;0.738734128980211;0.447613302921883;0.37821568711375
159.541666666667;387276.308526869;788366.647465572;1297538.97672154;304221.360059271;343545.18066363;474952.260413725;0.785540848642346;0.435768283409824;0.366040842652584
160.45;304056.742295025;763967.884023591;1227971.98129221;198493.850222853;322037.043295043;432704.555416513;0.652818446730102;0.421532174361793;0.35237331307932
161.4;283759.937846056;730733.622646094;1244357.54366882;195568.114724812;325168.732261449;459564.335711391;0.689202697918938;0.444989421841526;0.369318559645186
162.3625;324439.521225907;727132.95171315;1167692.3073843;271578.788921597;319729.129072751;476835.165172476;0.837070613023427;0.439712061349246;0.408356860927359
163.25;254998.998047068;712025.591873296;1199934.53244544;186139.978393035;335255.468091094;426011.973490912;0.729963567773221;0.470847497502243;0.355029346995048
164.304166666667;295071.985740834;663643.741635593;1206124.86332979;262628.378557747;282662.624976541;437183.80011066;0.8900485008713;0.425925247603331;0.36246976859735
165.070833333333;222624.564439673;699629.933718171;1173411.96398164;176625.988993763;332993.619100155;457967.937513707;0.793380503352427;0.475956792372313;0.390287428091088
166.0125;270600.070865372;668543.477571715;1191871.70445074;251254.923133079;306527.626202973;468238.575009436;0.92851018970384;0.458500660744374;0.392859880187541
166.995833333333;200208.533579212;626649.802403039;1145068.33770073;164811.264868371;326570.779278285;393929.713290707;0.823198002212845;0.521137608319624;0.344022885203262
168.104166666667;188626.703081212;611288.621158111;1100916.41752834;161020.204699057;295237.784977905;407720.582733382;0.85364480250567;0.482976084878801;0.370346536977578
169.029166666667;177432.12296273;594876.326008107;1101508.48870428;154530.619168987;313974.830503846;431620.66574869;0.870928085561186;0.527798496556017;0.391845065357974
