Repository: erhel-czc/TP-MPI

File: analyses/PMMA3500 1deg.csv (part 1 of 2)
Temp(C);Modulus 0,1;Modulus 1;Modulus 10;Loss Modulus 0,1;Loss Modulus 1;Loss Modulus 10;Tan Delta 0,1;Tan Delta 1;Tan Delta 10
-23.6375;2480951705.81562;2696845917.71919;2747525916.0769;144107681.700143;88729214.3270728;-72085303.6354864;0.0580856456666768;0.0329011063420761;-0.0262364417433465
-21.725;2496532215.90428;2677343462.71917;2725522026.05535;123136457.57751;74447987.0733082;-90486152.5310102;0.049322999636481;0.0278066628768269;-0.033199567519904
-20.9333333333333;2504059888.37577;2655611497.71443;2761287693.09957;95815063.5855395;86171704.5415483;-121015076.306283;0.038263886590863;0.0324489122809239;-0.0438255950688145
-20.35;2478840200.3005;2657012851.27975;2755968223.34705;117275469.430226;87909363.929992;-73829297.2984577;0.0473106210783612;0.0330857880072543;-0.0267888782871357
-20.2;2511979439.45515;2688376244.16918;2719365445.24726;160666069.371344;85835812.7263816;-123316315.21331;0.0639599460281381;0.0319284969551977;-0.0453474598012688
-20.1916666666667;2457094141.41483;2653125193.97311;2804543788.35226;124632095.731222;52915184.578354;-101951361.416697;0.050723370191855;0.0199444732945724;-0.0363522088120422
-20.5;2471939707.53527;2639467776.21319;2721273491.78998;118270599.802727;66419086.4706284;-85146575.3155257;0.0478452607246851;0.0251638178988944;-0.0312892385026389
-20.1166666666667;2487759297.46698;2717443452.21526;2774773848.67348;116633440.186877;103822803.753861;-65134765.1515927;0.0468829280652804;0.0382060585912927;-0.0234739004703866
-20.1;2447091102.18351;2673443669.7519;2762818375.69467;131210390.084764;68057284.0002381;-128224531.631409;0.0536189232871984;0.0254567862305302;-0.046410771247013
-21.1083333333333;2435537880.59555;2724006412.19704;2775834341.67768;145505771.137817;71344495.6690788;-94698012.4391014;0.0597427665966902;0.0261910160525416;-0.0341151527010316
-19.025;2539455760.62847;2679781576.20832;2747991814.21207;194339395.474497;64078026.659977;-91958387.556458;0.0765279704760053;0.0239116602744327;-0.0334638506129704
-18.4166666666667;2461668954.94653;2659033584.6786;2766720130.48384;153875788.515444;56686928.4313536;-73392542.9716094;0.0625087253126553;0.0213186207041479;-0.0265269125572071
-17.4291666666667;2488622445.12912;2662210180.28574;2746075418.43949;132515340.645627;81270632.14197;-95013349.496327;0.0532484712194869;0.0305275040805558;-0.0345996868324615
-16.5375;2478128136.74325;2670630156.01253;2739952993.76883;196414177.295096;83605596.9659321;-43410019.0282449;0.0792590884962159;0.0313055691285843;-0.0158433444394731
-15.6;2478832607.86743;2605840571.99427;2747298270.56693;72661083.830846;94505306.8944784;-44440180.29161;0.0293126222400944;0.0362667263339725;-0.0161759575826615
-14.8458333333333;2436357825.01859;2614863198.87591;2677307973.68824;145942347.173496;105733969.151809;-47930860.8735625;0.0599018525418705;0.0404357555673517;-0.0179026325490427
-13.9583333333333;2416244358.34519;2587105972.8467;2665800004.78626;158028131.354653;66647816.0117039;-67781846.6330961;0.0654023798581702;0.0257615330455012;-0.0254264560399874
-13.05;2385500430.82919;2566641439.80943;2677766164.80833;155013034.750972;87451409.6462825;-63253031.6985681;0.0649813484615846;0.0340723126689545;-0.0236215665616552
-12.2291666666667;2353336863.02437;2566974212.52669;2644852236.08304;168196215.01748;65280776.0587434;-70384624.5130234;0.0714713722715089;0.0254310213714563;-0.0266119307357833
-11.4208333333333;2355361900.61386;2564782848.26947;2671846413.5213;166041671.074122;65804038.0182182;-61135659.6388317;0.0704951842138773;0.0256567678088685;-0.02288142736403
-10.5791666666667;2325037388.5441;2486089065.31738;2645221645.65099;156668674.534468;129776335.867136;-53619565.8674551;0.0673832925467798;0.0522010002286737;-0.0202703489726886
-8.79166666666667;2327387108.74408;2458191506.94862;2601142922.52159;175305476.108918;99760145.9892532;-58010467.0199704;0.0753228697754187;0.0405827396715265;-0.0223019144844737
-7.89166666666667;2277779938.61977;2463361413.79731;2562096719.80169;129107579.292395;69322471.1105928;-43110184.7140277;0.0566813225032744;0.0281414130798336;-0.0168261347750231
-7.05;2247940327.18773;2491402304.88692;2565587242.96624;168618850.040108;137645789.452998;-24350524.3366673;0.0750103763879966;0.0552483190623226;-0.00949120884640592
-6.32916666666667;2280685436.25462;2451886442.15634;2543933804.05748;136006492.559189;112827198.418795;-17069358.2968106;0.0596340426422599;0.0460164861140827;-0.00670982801108488
-5.33333333333333;2228100970.08832;2413699729.26609;2550858979.8573;86579151.1793424;108618325.344496;-40411401.7978858;0.0388578221281912;0.0450007612908513;-0.015842272002095
-4.38333333333333;2210523491.41586;2399642772.36738;2539709570.16263;166002039.751793;98604112.4520861;-62823069.1673415;0.0750962567900453;0.0410911630629119;-0.0247363202097627
-3.57083333333333;2207379140.47822;2404309228.00728;2540650985.84057;145389055.328637;86118963.2182812;-4344732.64526852;0.0658650127939232;0.0358185886470426;-0.00171008637923208
-2.65833333333333;2206267289.63593;2374292201.82934;2510124448.78873;111532716.66758;101046839.815623;-48102089.41233;0.0505526765462693;0.0425587211792082;-0.0191632289130294
-1.87916666666667;2173947355.16868;2375532090.3941;2496321389.88616;132652927.835533;95560813.3330361;-22471973.0047175;0.0610193837123716;0.0402271195238549;-0.00900203519296941
-1.025;2166223702.97395;2353978076.32496;2530411603.73204;164980543.44366;107869540.864577;-23972044.3416989;0.0761604368086095;0.0458243608763696;-0.00947357509202971
-0.191666666666667;2144638870.88197;2350486990.28823;2478141863.18873;117200861.453692;105505683.489508;-25651243.207093;0.0546482967575299;0.0448867336536801;-0.0103509987011343
0.6875;2148821385.21746;2326735026.55236;2484176812.00833;136957006.994565;120582718.419409;-19333075.629813;0.0637358730403295;0.0518248606065308;-0.00778248775866448
1.60833333333333;2102313542.61424;2330034242.42801;2485667004.64027;249313409.949611;113500773.773496;-45083228.5847241;0.118590022323496;0.0487120625554509;-0.0181372760311668
2.35;2128911481.95816;2305516359.18726;2518880646.80703;199565930.796582;130886387.148339;-42550711.1751861;0.093740830695799;0.0567709643988297;-0.016892706380957
3.20416666666667;2091690941.47188;2322324381.73791;2436252000.11149;109817233.584654;114361512.217345;-32613712.7501633;0.0525016537612283;0.0492444178413021;-0.0133868387788582
4.01666666666667;2092731802.12661;2236797229.59377;2507292445.86785;163332051.570586;109050801.023508;-33636897.2654044;0.0780472927322123;0.0487531008983382;-0.0134156258161427
4.88333333333333;2087845112.06245;2258025175.65186;2474963468.26333;140646928.524537;108239350.329891;-36803162.7282132;0.0673646372098938;0.0479354045725571;-0.0148701842270172
5.7375;2066882548.47073;2271165470.56944;2422577692.52342;126001861.46565;104923054.451577;17746242.9955011;0.060962274590241;0.0461978908235472;0.00732535557075
6.40416666666667;2075446251.83796;2259296871.37071;2436968798.00334;113634943.434928;107877543.560413;-98491.7633295306;0.0547520531231756;0.0477482817452687;-0.0000404156850141976
7.3375;2118371550.60801;2234478093.87866;2355933770.32149;75227565.3231316;132197628.237712;6239519.18183243;0.0355119786713242;0.0591626423189677;0.00264842724376797
8.06666666666667;1991700038.29141;2193093496.17324;2364737274.97819;125823563.415778;98231021.8150748;-28363500.6358228;0.063173952400843;0.0447910779848098;-0.0119943559633213
8.88333333333333;1975603093.83209;2160620516.75632;2326774364.96989;146908964.191225;107432479.11037;-5937524.29249829;0.0743615783199981;0.0497229746164103;-0.00255182641767464
9.775;1953414348.45798;2151654943.32698;2277637271.67177;142656798.545858;131352458.447104;33845773.3154111;0.0730294618028533;0.0610471762001026;0.0148600366425197
10.6125;1943719414.93921;2118266304.1709;2296268824.57555;128006308.963491;125014530.051563;9844105.771405;0.0658563720564031;0.0590173812449396;0.0042870005750414
11.4875;1943677403.51135;2117382514.65259;2301435317.72388;125035067.417767;115870381.070499;17433584.9372677;0.0643291253949265;0.0547234050855996;0.0075750922926261
12.55;1870889835.00762;2093567666.57406;2258078931.6464;108199772.355758;87264298.8157022;8571207.74462982;0.0578333209851008;0.041682100946134;0.00379579634020163
13.4083333333333;1912934969.81392;2045350140.18335;2237852512.00428;125707611.09928;127868562.114421;40496446.3607388;0.0657145240601188;0.0625167102699387;0.0180961194464371
14.1583333333333;1870506583.81343;2028783223.41121;2205563541.96332;123657048.333576;135297715.540827;-6823996.88289869;0.0661088548971984;0.0666890942213807;-0.00309399242101372
15.0541666666667;1821104586.61449;2007196634.65143;2187213849.13611;154637923.89884;110750902.496674;22982347.5667162;0.0849143563941697;0.0551769072270821;0.0105075905475789
15.8875;1820420757.16327;2008452764.00793;2204735192.91179;133788937.384519;131805721.823983;-36528683.4556612;0.0734934145625762;0.0656255024693538;-0.016568286102159
16.6958333333333;1830363585.59958;1962561172.32901;2149565259.31433;120153936.483158;98220491.8917029;22565251.8908157;0.0656448464274917;0.0500470982900077;0.0104975886603292
17.6583333333333;1801460772.2957;1988274676.33135;2148879597.9566;100260819.274787;112470053.496718;41337173.6157464;0.0556552886505649;0.0565666579349294;0.0192366169119268
18.5833333333333;1763782637.48063;1945489121.69669;2086286853.81903;128243058.111675;119435297.70645;26512518.3567557;0.072709105638355;0.0613908843665438;0.0127079928190237
19.4083333333333;1765988486.46082;1935421591.4906;2104928221.9025;135273536.686086;103116973.226817;41057284.4565201;0.0765993310393458;0.0532788172252432;0.0195053133067936
20.1541666666667;1750160665.14391;1929226979.29641;2100391082.10441;118779927.415152;132594946.427539;26139047.3150234;0.0678680133662959;0.0687295729587486;0.01244484778941
21.2166666666667;1730159689.14441;1913870781.34488;2104882603.9077;118192266.017679;119436045.983426;1824581.82405615;0.0683129232285646;0.0624054910851915;0.000866833057895404
22.1208333333333;1716430817.92243;1880549749.22607;2069338432.22353;112931060.248971;114645511.49842;35248839.6463496;0.0657941229380065;0.0609638280218865;0.0170338689396853
22.9625;1717038803.25681;1864018826.17592;2064171840.13901;114373685.268069;115857941.794706;28206432.9038725;0.0666110078881907;0.0621549204159014;0.0136647697422192
23.7291666666667;1681901185.75317;1853527612.74635;2054226213.29261;125145543.359415;116688645.081834;44264744.6831334;0.074407191349576;0.0629548997702485;0.0215481354471589
24.9583333333333;1701739043.77169;1852792926.09997;2037166002.82542;117160985.867291;122416594.511462;59497276.5914519;0.0688477979606194;0.0660713848736147;0.0292059049232772
26.15;1716961800.32546;1851663244.57249;2023400401.0628;118492510.734329;123436062.871379;62825295.9573279;0.0690128986631313;0.0666622633641344;0.0310493641912538
26.2;1713479571.47684;1860734119.45288;2050397942.6738;129517918.896498;133908815.527562;33861236.7171763;0.0755876644533714;0.0719655828995794;0.016514470685149
26.7541666666667;1665802386.05946;1836489703.57578;2022966868.41255;108896249.331089;116493076.128073;54717236.2486381;0.0653716492678878;0.0634324689657951;0.0270480140347407
28.0083333333333;1662377972.4411;1812679563.95526;1978127943.25231;101964472.083251;120094474.650502;55641579.2341149;0.0613365153855611;0.0662524568812679;0.0281284026262895
28.8583333333333;1628548953.28488;1806078652.63892;1963710622.93723;104034491.910222;131387250.712978;59642578.3213321;0.0638817099727819;0.0727472474806142;0.030372386656503
29.8041666666667;1599368847.98702;1784158761.32269;1956364264.73866;89771528.4255669;120373482.584847;48129247.5386263;0.0561293466097918;0.0674679211258127;0.0246013732749589
30.825;1601315142.89408;1778392173.37897;1961014525.31096;115416955.337221;121248224.123178;60608006.6698058;0.0720763528961743;0.0681785637263596;0.0309064547393881
31.6916666666667;1611664756.15015;1774590166.3092;1932891538.7462;115018694.909472;114737587.591725;61059439.6784609;0.0713663896108405;0.0646558229443797;0.0315896874990037
32.4666666666667;1628932964.05818;1764202382.72432;1943520030.55075;104662460.020171;129397375.05266;52405849.9976938;0.064252159130861;0.0733461060475624;0.0269643992209554
33.2166666666667;1580259022.2817;1767264387.12836;1935481760.55071;100993669.556291;131649668.41863;62978880.7688128;0.0639095668066298;0.0744934766849169;0.0325391238772993
33.9166666666667;1601367947.02098;1729676778.16121;1927912862.71715;123258578.422209;116357669.483396;55708392.659863;0.076970804025088;0.0672713370223388;0.0288957004941339
34.7791666666667;1572662118.9256;1723090923.27003;1901730680.06362;85260301.3489622;113073746.557196;57296720.6786257;0.0542139982408998;0.0656226232929184;0.0301287249973319
35.6416666666667;1568473624.45636;1710938541.53554;1893558761.92472;110740050.44071;127965360.371;70055252.6896406;0.0706037058666467;0.0747924938648897;0.03699660876562
36.6791666666667;1546001996.92386;1684746913.93667;1868362603.2083;106269001.767722;120775811.382272;59419600.1139998;0.0687379459917712;0.0716878068647475;0.0318030343852774
37.4583333333333;1530648827.67041;1666934341.69274;1851977463.41389;91126668.2656325;123141030.999019;67240366.119904;0.0595346670106716;0.0738727542645569;0.0363073349693764
38.5;1530947347.06797;1670339200.63757;1816988102.43901;109018289.72184;124527872.668191;61933365.0614054;0.0712096924369276;0.0745524457670985;0.0340857295533582
39.4625;1493693936.0105;1637616291.81035;1795370432.00779;123618285.538853;115662335.468956;77943831.9469721;0.0827601174234025;0.0706284714236041;0.0434137883510794
40.3541666666667;1507753298.89094;1630484338.93936;1792636278.00216;100934987.470515;129428122.86334;68990322.0743139;0.0669439672556249;0.0793801692983655;0.0384853988067236
41.1416666666667;1483460374.64493;1613964815.79182;1783434692.32646;115000262.113583;138332760.899679;79424773.8707845;0.0775216271894749;0.0857098987203214;0.0445347251640465
41.9958333333333;1481317479.01936;1623027811.38125;1791561054.18633;84104139.8286872;117924969.073476;60377841.0039554;0.0567765796460897;0.0726573927116618;0.0337012466657895
43.0083333333333;1452302126.8764;1621046124.0505;1790162544.11803;98577478.282208;120436569.84945;66949797.3012522;0.0678767017261262;0.0742955848464789;0.0373987253399031
43.9208333333333;1456862390.64639;1592880132.96275;1761738869.49768;82884900.8970794;114689125.594974;82605901.5855357;0.0568927452786427;0.072001102419209;0.0468888454559038
44.7875;1455915125.39317;1597559828.25525;1770773580.2068;105702156.232068;119694939.261318;70836041.6962919;0.0726018669553443;0.0749236035761117;0.04000287924333
45.6791666666667;1453651113.53404;1578782035.34329;1753244375.06957;95966882.7141952;128852351.570556;80260657.3074986;0.066017823548379;0.0816150353158396;0.0457783629303323
46.4041666666667;1432432691.99906;1572419750.4177;1755223852.87844;96353815.3701039;122134214.833354;69259240.6068656;0.067265858918394;0.0776727809485412;0.0394589217171846
47.2291666666667;1439705218.37559;1556479302.39027;1719511162.42214;95009689.7518324;114195215.215211;64496109.1392535;0.0659924604975951;0.0733676413427676;0.0375083980544812
48.075;1416143425.98882;1549629922.85614;1714640942.41091;67283533.290365;120816974.480864;78127085.2963885;0.0475118071062503;0.0779650500412285;0.0455646913379638
48.9708333333333;1413114899.21482;1536698052.82119;1708359340.76098;90265240.3657823;105815326.76851;75880953.9638315;0.0638767876666908;0.0688588929843737;0.0444174431885218
49.7625;1399270820.06581;1508167575.90266;1697844563.1172;101734849.673171;110982512.713167;64874055.8781174;0.0727056179649237;0.0735876533128238;0.0382096555169987
50.65;1378455715.12263;1512589226.08066;1680519766.50901;75698717.3577052;117799049.137543;85137646.0670452;0.0549155961466422;0.0778790745738539;0.0506614963797206
51.5666666666667;1383904964.00132;1515426772.91376;1663353023.47151;79576520.1978587;111801950.013383;80056988.2185551;0.0575014341792495;0.0737758841348816;0.04812988408887
52.3916666666667;1370383663.98551;1506815497.61955;1658361005.09664;97057179.3241616;126370506.854755;72318150.4008741;0.070824822182927;0.083865945800527;0.0436082072471667
53.3041666666667;1347618838.69721;1483063377.42458;1651615727.42751;92649516.8360899;109863424.141917;69069117.7988221;0.0687505355191215;0.0740787115468394;0.041819120907986
54.0833333333333;1355214783.8688;1476863388.3289;1650538558.39925;93484563.6077303;117180895.322716;76610488.9724096;0.0689813634860557;0.0793444378462847;0.0464154494195573
55.0125;1347665614.29879;1475612276.64832;1629524453.48183;87895246.694063;107614586.63958;74163660.5949668;0.0652203675462893;0.0729287688524884;0.0455124563712438
55.9375;1345399175.57146;1452244575.4081;1608404429.84058;99019712.3046258;110804676.326602;73197509.0834681;0.0735987609495651;0.0762989087395724;0.0455093928650292
56.8375;1316791515.52099;1444254273.16055;1597554148.7661;87246106.871228;104270972.63713;83636289.1277856;0.0662565834020499;0.0721971016979909;0.0523527100426509
57.6958333333333;1305755100.5929;1431039522.38678;1577958821.08732;88286606.4840423;108597545.541539;77013474.631004;0.0676134494469554;0.0758871742133394;0.0488057569068478
58.4958333333333;1291843718.8778;1413724515.36013;1568446603.68993;88889776.3287595;106218544.969395;70929923.9022669;0.0688084595913634;0.0751338353514636;0.0452230402586845
59.2625;1291293516.05245;1395535368.33255;1536062602.23044;78172118.2519936;105333728.649858;81862853.0146677;0.0605378384389089;0.0754790821071886;0.0532939561810819
60.1541666666667;1253475408.42642;1384810636.57026;1526107892.84918;95417500.3894242;103445691.4879;80467088.0954141;0.0761223552915242;0.0747002433084297;0.0527269981843718
61.0416666666667;1247788829.24314;1391296425.79948;1531203092.85987;86423254.9679503;105533198.982415;77979274.5832352;0.069261122509304;0.0758524186689924;0.0509268005967721
61.9375;1255838147.17446;1366952709.17765;1530493396.35916;94411423.6385554;106942872.441777;80952860.005972;0.0751780186411553;0.0782345078390555;0.0528933089149866
62.7541666666667;1243505154.41071;1344920709.26268;1511728322.10208;85756679.8024238;97259523.5945656;80424465.4966898;0.0689636705551601;0.0723161766524407;0.0532003431574652
63.6291666666667;1222922401.29613;1338564333.8416;1477862917.5903;86108695.091773;98132132.8940041;81945575.1464487;0.0704122313897509;0.073311480377167;0.0554486983678184
64.45;1209591644.41535;1322127604.42248;1459969191.36424;90789248.129969;88386705.9263853;72827970.7787787;0.0750577672631426;0.0668518724143827;0.0498832243923765
65.2583333333333;1199420210.66654;1310237160.10687;1448049318.52392;80833887.3633462;87729017.8602276;78872798.2025338;0.0673941348032025;0.0669565942192266;0.054468309327291
66.1708333333333;1193731715.77149;1301158441.23139;1431033361.99268;86888741.0621474;90925819.8197407;76613927.0052713;0.0727874948065635;0.0698806670567268;0.0535374848973388
67.2041666666667;1176021144.03633;1294364086.89759;1427175238.58;79212368.0699775;93693210.5432387;68320547.3693543;0.0673562448019477;0.0723855146258024;0.0478711692316996
68.1791666666667;1172346188.45283;1267513567.71147;1414582961.01744;85455733.6582076;90081856.0627336;77421961.3652066;0.0728929172115836;0.0710697371274524;0.0547312978445047
69.05;1158114345.45255;1261354112.58357;1404336406.25092;87912977.7624806;87184481.735987;73661962.5413902;0.0759104471054002;0.0691197506443381;0.05245321720174
69.9625;1146249465.13287;1262494513.0973;1394615803.7032;81180536.9886105;86752271.3047229;73288776.6117904;0.0708227479776403;0.0687149689798587;0.0525512305376022
70.8708333333333;1139904244.82979;1246396682.13278;1383423646.26311;82697516.5902803;89046751.9959494;79294976.302721;0.0725477749252775;0.0714433480708375;0.0573179275321133
71.6916666666667;1140072726.0503;1241140881.36676;1394980825.26348;79030991.9679521;89952739.7921164;76078561.6735851;0.069321009232235;0.0724758495530816;0.0545373529842
72.6291666666667;1135830171.06928;1240178089.24786;1364977457.6851;84501267.7502845;90221421.0812549;84159206.0867754;0.0743960408013587;0.072748762345876;0.0616561142551785
73.5708333333333;1116503845.15642;1216264838.82339;1355500709.29147;84004027.3739878;93900540.9075663;72802141.5950883;0.0752384577432592;0.0772040249049749;0.0537086709701115
74.6791666666667;1090203781.4425;1210043649.58835;1348097950.72431;79310821.4623545;82264088.9297251;76402289.2633573;0.0727486207738285;0.0679843978832591;0.056674137975143
75.65;1094211533.45157;1203168483.60581;1343254285.66337;87070972.1976794;81953735.844381;81395735.4512989;0.0795741678238609;0.0681149290070927;0.0605959246287472
76.5833333333333;1097513105.51239;1195039132.3937;1331830524.73192;79436931.4778918;83196850.2604238;72103994.1233312;0.0723790277117516;0.0696185154152887;0.0541390160267163
77.5083333333333;1085133426.17668;1187777707.07854;1334700926.74211;73588925.2974981;80878352.7523632;69363819.6955293;0.0678155547717101;0.0680921625910049;0.0519695598510149
78.475;1076961399.169;1178216323.51242;1307359056.0062;76355366.85744;78430663.346203;64818524.6687365;0.070898889149005;0.0665672863132562;0.049579741977501
79.4;1069782813.73643;1184365438.44344;1312520399.80997;79959765.2191038;81834476.2844965;75625209.431441;0.0747439238996821;0.0690956301393326;0.0576183116410154
80.4375;1071447652.17125;1170341247.51403;1289838801.94395;84824893.1184758;75545954.1489406;67065142.6482883;0.0791684903565577;0.0645503645277911;0.0519949799519232
81.4166666666667;1052331977.44036;1158782047.40838;1290551965.80925;76799736.2537948;81901722.7519675;77348172.3503383;0.0729805212615496;0.0706791436190617;0.059934178862636
82.375;1044524102.13461;1149962162.65871;1276190658.93964;71736518.5349139;79496252.8481319;69065112.6092673;0.0686786627405839;0.0691294508893551;0.0541181775038631
83.2916666666667;1039999773.21376;1138920471.6738;1256869622.04324;79834878.6415801;77179082.7363726;74689796.1196039;0.0767643231256467;0.0677651202659894;0.0594252536696559
84.3;1037808272.15143;1126093390.61796;1255408030.16148;90374582.9932863;74697182.2281442;78163682.3107826;0.0870821570981843;0.0663330260620333;0.0622615758644852
85.1875;1024425915.30987;1126731386.35356;1246708741.5764;85041809.815589;68119898.3030968;65958763.7690746;0.0830141140951763;0.0604579752797632;0.0529063136957498
86.1375;1023832700.16262;1114700860.00578;1233236884.97835;87260384.7951967;74801393.3247816;70453581.7631438;0.0852291441573776;0.0671044546645398;0.0571289933193821
87.0625;1014277828.20099;1107467168.56086;1223489007.28021;85537182.0668807;78739626.6571333;62043797.0498092;0.0843330887145553;0.0710988360580064;0.0507105471979118
87.9833333333333;999693402.32618;1084496549.00073;1222826334.91396;88011504.8260282;82685772.5500204;61056741.8546691;0.0880384972244838;0.0762434630393322;0.0499308365475832
88.9458333333333;985451500.892044;1087889943.87061;1202958419.95725;94747807.4401739;76806759.5705441;70648813.0418754;0.0961465961078825;0.0706015898053743;0.0587292227809387
89.8916666666667;971092851.511507;1071708294.559;1181286501.57953;89331189.0501127;75570991.5706835;66936861.0035201;0.0919903682856573;0.070514515894253;0.0566643747422975
90.7833333333333;969141381.556424;1066941504.61591;1179184107.67156;90048206.5130936;70105881.0551851;73273434.54461;0.0929154488981554;0.0657073332997976;0.0621390960647336
91.8041666666667;946146450.845272;1064597726.46745;1168090726.55701;95221510.583168;79290826.6106824;72315052.2418606;0.100641407572896;0.0744796129461833;0.061908763247365
92.7;937901929.609486;1039538489.43301;1147187721.60159;98815385.5056825;81255834.0240175;71878295.5476535;0.105357908312254;0.0781652962829078;0.0626560886193098
93.7958333333333;909272647.380358;1032611380.93289;1144401654.67999;102036914.017602;74924381.9033065;72401496.1409701;0.112218171646946;0.0725581601043538;0.0632658086825429
94.7083333333333;912092406.81814;1025856992.262;1143126126.06328;103782247.320015;83211703.1757738;65404970.8292414;0.113784794768836;0.0811143305581936;0.057215883127861
95.6791666666667;905001791.906238;1027636345.84188;1127799488.69188;110640943.712703;74455378.7192054;64047156.6280993;0.122254944357244;0.072453041409516;0.0567894889741323
96.775;894409186.829091;1009958636.52929;1118866868.87032;116286005.960555;80397697.990161;65049524.060075;0.130014324173949;0.0796049413136825;0.0581387525807721
97.825;845416231.744622;976845387.137211;1109599313.61387;131707472.386305;72031060.242386;70962883.5594332;0.155790091839744;0.0737384453986967;0.0639536116224814
98.9166666666667;825688986.682938;972115222.452636;1083262510.87046;139520056.045393;84922186.2175939;66456389.8389412;0.168974103198216;0.0873581487627939;0.061348370475352
99.925;811388484.555539;958125065.114676;1072915078.56601;101435789.343947;88877739.2909185;74250509.3111758;0.125015071417376;0.0927621482069055;0.0692044606274098
100.958333333333;798021812.552008;933917327.684141;1058981150.79265;145572829.903525;92071765.7392103;76293346.3603553;0.182417106417173;0.0985866339663309;0.0720441022989406
101.8625;767939937.351949;915049204.280342;1047068063.76095;144704895.451204;101785591.065564;73918939.6728715;0.188432569284238;0.111235101445299;0.070596117130498
102.916666666667;703322610.504876;900548453.468529;1017941112.34546;168522932.657144;99093496.1828229;77232700.1364591;0.239609718413817;0.110036829002545;0.0758714813654649
103.9125;716278747.518477;864057623.559665;1005599729.81132;155990420.464126;103853559.366199;84252153.7933217;0.217778931742076;0.120192862761112;0.0837829916771455
104.916666666667;680664242.314474;849456969.707447;971550291.633807;160328937.188235;99941811.0845328;83466867.4210099;0.235547759410816;0.117653765462602;0.0859110106185526
105.9375;634144628.94894;825990560.083501;956506459.750955;163804496.899338;108059578.637505;87689978.0751891;0.258307788825452;0.130824229548799;0.0916773506140469
107.095833333333;643254074.478345;783995598.842805;917748548.001505;153700682.995873;106291479.352781;87976596.2336584;0.238942416525722;0.135576627610754;0.0958613298002343
108.070833333333;537533127.973726;749070786.940649;880723641.406395;175846099.897842;112873967.799341;90885770.901042;0.327135372215491;0.150685315416371;0.103194426296891
109.058333333333;491031732.498239;690127531.03948;851758050.298755;176032613.029658;137393951.513782;96077280.3644913;0.358495391192033;0.19908487248268;0.112798793425894
110.145833333333;484965326.411536;647629351.855553;810502731.411912;231588887.489314;135625066.322109;105661213.349782;0.477537000846923;0.209417726255802;0.130365030560376
111.1375;384435837.41363;580830215.658174;760810744.087932;171339578.415181;146610546.061866;104152802.206383;0.445690962548921;0.252415494424188;0.136897123254013
112.191666666667;328889958.354287;524694904.795418;694432627.739785;165683220.37008;148050897.85571;111973767.810073;0.503764910303532;0.282165686197079;0.161244969399726
113.258333333333;240077705.29676;460917789.648923;643848729.02675;169254961.481863;144984519.926375;122891868.168499;0.705000746623463;0.31455613817121;0.190870716409216
114.295833333333;218827906.675686;409418344.184283;585391299.302029;140492575.677288;145067849.839837;125942834.916911;0.642023121326591;0.35432669761993;0.215142990794491
115.4875;181291899.066631;339070510.501412;523992953.438889;130817812.071209;136478015.311809;130184701.642104;0.721586638700987;0.402506296138781;0.248447428133758
116.570833333333;122384558.046728;308735240.292081;470702344.625849;104963330.589855;137106454.849188;129332270.330381;0.857651751700393;0.444090719023449;0.274764448928301
117.545833333333;91438230.6255372;247891728.930245;416874864.080629;79511675.8060199;124594237.177743;131264496.272057;0.869567086568422;0.502615547987095;0.314877455040486
118.779166666667;62826422.5357181;192433715.439126;366945083.367431;69202135.62248;117651792.537981;131635198.763088;1.10148139635258;0.611388665803722;0.358732695244424
119.775;45702324.1921316;157136321.084311;327472493.876072;55697926.2220432;108351483.960797;126358357.21826;1.21871102195788;0.689538123414899;0.385859452568491
120.783333333333;33257842.9780432;130307990.32973;294136312.332226;44322219.3024067;96329116.7189544;127250307.015109;1.33268472437218;0.739241826040017;0.432623588723653
121.695833333333;24760932.2011203;104491190.11954;264870634.879225;35406010.461378;88194572.4462441;122972431.929238;1.42991427680482;0.844038357160521;0.464273557487075
122.645833333333;18774597.732218;87504423.7735576;234792769.127529;28219744.1949749;80104281.0344846;121818111.853982;1.50308116304131;0.915431215703757;0.518832467910527
123.7;14479710.7229598;68391139.59744;206070628.968772;22377917.2331357;70066476.4110226;116954470.388327;1.5454671478797;1.02449640148481;0.56754555937251
124.795833333333;11143146.717336;52177851.8698783;177771871.75705;17112675.0708435;59218006.9138828;111473643.744167;1.53571298170384;1.13492611887437;0.62706007785366
125.879166666667;8851914.53548498;38910431.4366002;150754607.778546;13028931.669335;48580527.413992;105038637.228848;1.4718772551526;1.24852194181265;0.696752416238889
127.083333333333;7224560.46401095;31365316.7343734;126213515.940287;10171618.7044071;42019907.184075;97139669.70351;1.40792215043073;1.33969337979059;0.769645540573232
128.2375;6047004.45026279;23469387.1178416;105066283.789506;7917296.74071836;33240198.0438947;88943246.1045903;1.30929236216691;1.41632152032744;0.846544132871235
129.316666666667;5158918.64595915;18433082.4355654;87185252.8374306;6274004.71081793;26993813.6717106;79905304.6177447;1.21614724739499;1.46442212072072;0.916500233895515
130.366666666667;4587697.34748589;14727126.6049224;74133959.4028038;5059297.8238892;22219363.8226916;72751182.735456;1.10279677160085;1.50873720439566;0.981347594564125
131.458333333333;4132276.58117552;12647494.0132484;61786134.4874993;4194580.6388773;18676512.8775967;65124445.6247062;1.01507741712779;1.47669671620582;1.05403010181649
132.545833333333;3749812.62571205;10369321.978959;50582918.598246;3452950.31291095;14969423.450897;57451306.4754214;0.920832760878358;1.44362606169163;1.13578472866952
133.554166666667;3470851.37429732;9003471.84917946;42205460.2129795;2891629.86150176;12739760.22408;50464392.4392156;0.833118318725812;1.41498306847497;1.19568397511979
134.504166666667;3229904.28603115;7988623.28902937;35395869.9933642;2440262.95002497;10845285.5127536;44705285.4541623;0.755521753563639;1.35759130458026;1.26300852225255
135.554166666667;3031009.18578363;6979886.7101939;29548089.8356325;2049444.65249737;8970167.06482153;39083151.2332762;0.676159169068142;1.28514508003703;1.32269637227599
136.641666666667;2878440.62723678;6285952.55073005;24491427.5318078;1688593.69819356;7646892.16107782;33914657.697168;0.586634889118614;1.21650491303656;1.38475626433461
137.7;2750353.26981914;5446987.76481241;20695257.0463191;1465721.74447307;6388638.82477531;29132786.4690579;0.532921265263299;1.17287555996472;1.4077035334161
138.770833333333;2630506.44810385;5005052.80163131;17194925.4779904;1229875.80069182;5451241.82135548;24772636.9681092;0.467543351425105;1.08914771480108;1.4406946398121
139.8375;2539706.75702477;4605654.91297663;14908890.106115;1046076.58318437;4674618.63871853;21544148.1453661;0.411888727031556;1.01497370668123;1.44505378951915
140.9125;2472114.761609;4242135.4915336;12781586.7581041;882982.748709639;4037957.06080202;18311625.1860063;0.357177086768796;0.951868951112223;1.43265664369848
142.004166666667;2431959.11896212;3713206.0778435;11247633.0809778;796643.412205065;3383431.61046166;15716265.2774562;0.327572698896784;0.911188751588666;1.39729533887764
143.05;2382753.73019714;3693568.85460433;9849588.52628578;685201.353931348;2991403.43450289;13729075.7663363;0.287567005036084;0.809895131851643;1.39387302623833
144.020833333333;2344193.11731891;3478827.20951547;9034267.10310321;591565.47723041;2616830.72449356;11919063.1057223;0.252353559465695;0.752216355367083;1.31931710339051
145.0375;2254336.80112533;3272369.80831517;7921182.3856087;441607.205226412;2320211.46958541;10348649.2127509;0.195892293026476;0.709030948668972;1.30645258611296
146.075;2267896.81680594;3263665.35502061;7275174.06513;441911.313050484;2064258.59992454;9140987.00403839;0.19485512293847;0.632497016506002;1.25646299623967
146.966666666667;2223691.76172163;3010522.734182;6781010.02382364;328386.310554496;1786408.81991785;8099607.03619015;0.147676182556998;0.59338825102852;1.19445436708306
147.929166666667;2202164.51084498;2885959.92872241;6068365.90062591;276437.061443323;1551708.6984486;7160063.44353565;0.125529705016113;0.537675067143267;1.1798997556817
148.883333333333;2265011.84546807;2798367.48212988;5802380.75012377;318446.829206445;1416637.21780003;6478750.46089166;0.140593891305075;0.506237020994044;1.11656761937821
149.829166666667;2225728.03573739;2678102.82093899;5268021.43275333;278623.468208022;1209883.65740567;5655337.62688581;0.125183069869412;0.451768934316517;1.07352213712047
151.033333333333;2183421.67591539;2551756.75333913;4971912.43076415;165640.114865632;1117118.28031627;5011524.44183254;0.0758626318922974;0.437784000710276;1.00796715783313
152.020833333333;2134272.0724282;2576094.92636697;4536032.43410347;165325.198914167;947286.642843551;4379709.98210111;0.0774621010366654;0.367721947335029;0.965537624725283
153.116666666667;2141327.90331467;2504973.69689592;4296607.12014999;200672.41440981;821741.347358908;3870101.95069784;0.0937140052670958;0.328043902567593;0.900734426600945
154.075;2129815.66220324;2427791.49660431;3988048.13765924;112314.089874643;712512.01204533;3398992.19443821;0.0527341834637731;0.293481550224516;0.852294675769192
155.016666666667;2188136.81188976;2421693.37190369;3851427.66161959;199866.904042307;652563.087537028;3167266.65421422;0.0913411368778601;0.269465612413205;0.822361714274631
155.833333333333;2094297.14250945;2365418.48373123;3590397.16411003;92870.0052045001;592507.521447223;2791576.8385573;0.0443442352660715;0.2504873981168;0.777511988495921
156.920833333333;2173866.45007029;2308399.37051613;3493653.45429389;183130.67753476;541254.679657379;2597094.46836783;0.0842419172202777;0.234471853774748;0.743374951850437
157.995833333333;2041525.5034436;2290426.50052502;3198086.36944711;89247.5984314886;461290.88283848;2281609.7940274;0.0437161320203679;0.201399557127348;0.713429698404877
159.033333333333;2059428.58122041;2243137.04120347;3194371.51913397;55172.9520217162;410598.745140075;2099003.33929066;0.0267904177522004;0.183046660813814;0.657094306882539
160.029166666667;2013298.18104469;2242521.04420237;3050730.19718712;60913.0124824365;353633.285781088;1878032.20330814;0.0302553357748672;0.157694522731612;0.615600883040969
161.004166666667;2131004.63180689;2198019.28718073;2889720.13592294;149440.894057307;332621.253359612;1669026.71690894;0.0701269682040041;0.151327722781835;0.577573826669507
161.970833333333;2107382.94937243;2196936.86886723;2761675.31204564;141770.656702887;301533.762887959;1460753.21641597;0.0672733243595362;0.137251901573045;0.528937348298904
162.991666666667;2108659.97180235;2202854.05532663;2767429.73965273;142626.089097818;281578.640784129;1357244.3857202;0.0676382588966727;0.127824464858784;0.490434993262202
163.941666666667;2030494.95873199;2170155.78459299;2683991.29832649;59368.1702830351;229156.285669031;1254724.66632958;0.0292382751445537;0.105594394326861;0.467484625271297
165.020833333333;2115354.09201727;2170831.66312808;2591053.48418879;162076.006757979;220276.329916517;1100111.71411107;0.0766188542001583;0.101470940219799;0.424580859030585
166.033333333333;2036808.95794528;2162042.27978619;2514780.61009271;138992.117974637;199889.712737609;1002290.75369422;0.0682401348601941;0.0924541183151036;0.398559917979194
167.045833333333;2042775.15802405;2089063.84720062;2507694.28111474;132897.6969757;189300.58209406;913236.040198944;0.065057427614427;0.0906150294773066;0.364173594475395
168.0125;1963062.8617762;2143737.53417884;2485882.2653073;53027.9884764267;181221.463690758;792136.905194302;0.0270128835448736;0.0845352851276988;0.318654232442653
168.9625;2003601.94356291;2118432.73064557;2390241.52756525;109068.508610578;145056.755346924;772248.112819871;0.0544362162159947;0.0684736188449657;0.323083715145096
169.804166666667;2008892.53417486;2049033.24135114;2302023.61384093;147626.615874474;153697.016502427;698194.039603776;0.0734865670328706;0.0750095281036431;0.303295776553238
170.85;1993599.21711186;2061749.12497721;2309710.11041634;135406.683477305;138382.377347236;635578.68909222;0.0679207146125738;0.0671189213424626;0.275176822505078
171.7;1895795.2689765;1997427.95364934;2223493.8906616;46757.6173386993;171808.28745105;635353.563247853;0.0246638537946889;0.0860147607012071;0.285745585322388
172.6375;1969887.13245235;2039309.2096046;2119836.51818149;134618.669706596;128438.382141911;526723.709346389;0.0683382654208249;0.0629813181527356;0.248473740700646
173.629166666667;1869914.80957557;2098853.0858039;2128635.60096606;47528.3135798113;98374.5431538157;538256.047874598;0.0254173683936966;0.0468706189200168;0.252864345419346
174.575;1955398.72430874;2022181.6290277;2108518.63927616;132045.383198608;110628.816159474;419238.634047106;0.067528622964244;0.0547076556187817;0.19883088830129
175.466666666667;1948337.99675119;1986348.79888966;2043405.1973299;142712.322998257;108281.430516485;409193.536677805;0.0732482368235009;0.0545127978414529;0.200250805475338
176.4;1829996.05497856;1969589.72183968;2109671.92916006;13487.23800001;102454.387713589;415448.29518578;0.00737009129791157;0.0520181368624794;0.19692554536249
177.354166666667;1902506.57328939;1979592.32727907;2127373.33233552;159581.372498051;114827.737413139;346183.343601226;0.0838795380465564;0.0580057498863762;0.162728063917757
178.345833333333;1809239.38069163;1951934.50680237;2194303.56766075;34302.5495179515;92293.9670983887;327222.6243583;0.0189596522627307;0.0472833318826786;0.149123680597729
179.5;1812061.61054174;1996201.42841532;2116925.09977398;13660.9445825102;86607.3177310091;305271.530684572;0.00753889630630496;0.0433860613954987;0.144205163761895
180.6;1934554.46440563;1980612.31898237;2113427.23262031;152935.403071535;116892.019159432;285133.091217601;0.0790545864101702;0.0590181218399624;0.13491502655811
181.4875;1797477.92106467;1950399.42230603;2084444.35651907;40493.0326291386;114116.410667874;253922.431402462;0.0225276940287277;0.0585092516757154;0.121817802719619
182.320833333333;1852773.58766476;1918538.56369676;2048977.41993873;156825.586137389;107847.48272141;253819.660627642;0.0846436861910645;0.0562133515385807;0.123876260498387
183.254166666667;1740236.3181316;1896611.41485743;1995031.10778968;39745.1395572686;85081.7256925838;240696.824112899;0.0228389323583023;0.0448598616596324;0.120648155897464
184.120833333333;1831765.6064418;1868694.37121354;2063630.40830952;148546.976126951;104956.561941838;195111.40394617;0.0810949695771958;0.0561657184602524;0.0945476492110814
185.075;1795791.18582158;1864655.29550464;1990115.84326482;159349.342675244;79787.871042601;196621.938378566;0.0887348952001574;0.0427896090151115;0.0987992427898092
186.008333333333;1810296.42655491;1858632.48958714;1962353.0804935;169165.947255681;100475.026041119;180888.21066126;0.0934465454243938;0.0540585761865366;0.0921792374977541
186.875;1780821.50207532;1833592.38811544;1932498.94057019;158575.232396227;104527.883292759;169179.437177103;0.0890461128256976;0.0570071538092456;0.087544388059114
187.683333333333;1661844.01174096;1815270.65143082;1945996.77768787;51488.7328532169;84015.7402265192;151235.841005342;0.0309828915887701;0.0462827623860369;0.077716388197226
188.75;1640580.70111039;1839005.85628137;1887822.8910404;27010.8419874848;81940.4665154774;192552.395666131;0.0164641958601629;0.0445569361487344;0.101997065815858
189.7625;1656151.95794029;1813787.04121219;1909857.4240172;20382.1082731708;87669.1316352748;180851.637868622;0.0123069070899264;0.0483348538959037;0.0946937900150777
